Repository: Shakti-95/Data-and-Codes-for-Experimentally-Validated-Inverse-design-of-Multi-Property-Fe-Co-Ni-alloys

# Data and Codes for Experimentally Validated Inverse design of Multi-Property Fe-Co-Ni alloys

This repository contains the data and codes for the research work "_**Experimentally Validated Inverse design of Multi-Property Fe-Co-Ni alloys**_" authored by _Shakti P. Padhy, Varun Chaudhary, Yee-Fun Lim, Ruiming Zhu, Muang Thway, Kedar Hippalgaonkar, & Raju V. Ramanujan_ which is published in iScience (https://www.cell.com/iscience/fulltext/S2589-0042(24)00945-3).

This work addresses the challenge of using incomplete and heterogeneous data in materials science in terms of property measurements and different processing conditions of samples, respectively. A unique method of machine learning-based imputation technique is developed for which the codes are available in the ``2-Imputation`` folder.

The original curated database is present in ``FeNiCo_db_2.csv`` file and the final imputed database is present in ``FeNiCo_comp-prop.csv`` file.

Further, two sets of multi-property models are developed - one with features consisting of only compositional elements and the other with features consisting of compositional elements along with Wen alloy features. The Wen alloy features were calculated using the WenAlloys featurizer class in the matminer package. Further details about these features can be found in the paper "Wen, C., Zhang, Y., Wang, C., Xue, D., Bai, Y., Antonov, S., Dai, L., Lookman, T., & Su, Y. (2019). Machine learning assisted design of high entropy alloys with desired property. Acta Materialia, 170, 109-117."

2 best-performing models were selected and experimental validation of the models was performed.

Lastly, the inverse design of Fe-Co-Ni alloy compositions was done using Bayesian optimization in which multiple property target sets were given. The predicted compositions and predicted property values were also experimentally validated.

All of these codes are available in the ``3-Multi-property ML and multi-objective BO`` folder.

# Cite us
If you used the database or the codes for your research, consider citing our paper and the GitHub repository

## Paper citation
```
@article{padhy2024experimentally,
  title={Experimentally validated inverse design of multi-property Fe-Co-Ni alloys},
  author={Padhy, Shakti P and Chaudhary, Varun and Lim, Yee-Fun and Zhu, Ruiming and Thway, Muang and Hippalgaonkar, Kedar and Ramanujan, Raju V},
  journal={iScience},
  volume={27},
  number={5},
  pages={109723},
  year={2024},
  publisher={Elsevier}
}
```

## GitHub repository citation
```
@software{padhy_2024_10686272,
  author       = {Padhy, Shakti Prasad and
                  Chaudhary, Varun and
                  Lim, Yee-Fun and
                  Zhu, Ruiming and
                  Thway, Maung and
                  Hippalgaonkar, Kedar and
                  Ramanujan, Raju V.},
  title        = {Data-and-Codes-for-Experimentally-Validated-
                   Inverse-design-of-Multi-Property-Fe-Co-Ni-alloys:

# Imputation

The strategy for imputation used in this work is as follows:
1. Best ML model mapping from *Compostion* to *M<sub>s</sub>* with lowest **MAE** is used to fill up the gaps in *M<sub>s</sub>* column (**Extra Trees**)
2. Best ML model mapping from *Compostion* to *log<sub>10</sub> H<sub>c</sub>* with lowest **MAE** is used to fill up the gaps in *log<sub>10</sub> H<sub>c</sub>* column (**Extra Trees**)
3. Best ML model mapping from *Compostion* to *log<sub>10</sub> T<sub>c</sub>* with lowest **MAE** is used to fill up the gaps in *log<sub>10</sub> T<sub>c</sub>* column (**Extra Trees**)
4. Best ML model mapping from *Compostion* to *log<sub>10</sub> ρ* with lowest **MAE** is used to fill up the gaps in *log<sub>10</sub> ρ* column (**Extra Trees**)
5. Best ML model mapping from *Compostion* to *log<sub>10</sub> δ* with lowest **MAE** is used to fill up the gaps in *log<sub>10</sub> δ* column (**Decision Tree**)
6. Best ML model mapping from *log<sub>10</sub> σ* to *log<sub>10</sub> H<sub>V</sub>* with lowest **MAE** is used to fill up the gaps in *log<sub>10</sub> H<sub>V</sub>* with respect to filled column of *log<sub>10</sub> σ* (**Linear**)
7. Best ML model mapping from *log<sub>10</sub> σ<sub>y</sub>* to *log<sub>10</sub> H<sub>V</sub>* with lowest **MAE** is used to fill up the gaps in*log<sub>10</sub> H<sub>V</sub>* with column respect to filled column of *log<sub>10</sub> σ<sub>y</sub>* (**Decision Tree**)
8. Best ML model mapping from *Compostion* to *log<sub>10</sub> H<sub>V</sub>* with lowest **MAE** is used to fill up the gaps in *log<sub>10</sub> H<sub>V</sub>* column (**Support Vector**)

The notebooks for all these steps are labeled with their respective step numbers.

For each step, the values of performance metrics for each model are compiled and stored in excel files.

``9-Results.ipnyb``: This jupyter notebook is used for comparing all the performance metrics' values of 12 different models used for the 8 different steps and generating the heat map (shown below).

File: 2-Imputation/FeNiCo_comp-prop_imp_after HV-TS.csv (part 1 of 3)
,Fe,Co,Ni,V,Mo,Cr,Cu,Mn,C,W,Ta,Nb,Al,Ti,Si,Ms,Hc,Tc,ER,TS,YS,Elong,HV,Cost
0,100.0,0.0,0.0,0.0,0.0,0.0,0.0,0.0,0.0,0.0,0.0,0.0,0.0,0.0,0.0,2.23,39.4,724.0,8.56,,,40.0,,0.42
1,99.0,1.0,0.0,0.0,0.0,0.0,0.0,0.0,0.0,0.0,0.0,0.0,0.0,0.0,0.0,2.24,72.22,739.0,11.9,,,40.0,,0.77
2,98.0,2.0,0.0,0.0,0.0,0.0,0.0,0.0,0.0,0.0,0.0,0.0,0.0,0.0,0.0,2.25,97.21,753.0,14.13,,,40.0,,1.11
3,97.0,3.0,0.0,0.0,0.0,0.0,0.0,0.0,0.0,0.0,0.0,0.0,0.0,0.0,0.0,2.26,119.77,767.0,15.94,,,40.0,,1.45
4,96.0,4.0,0.0,0.0,0.0,0.0,0.0,0.0,0.0,0.0,0.0,0.0,0.0,0.0,0.0,2.27,147.59,780.0,17.64,,,40.0,,1.79
5,95.0,5.0,0.0,0.0,0.0,0.0,0.0,0.0,0.0,0.0,0.0,0.0,0.0,0.0,0.0,2.28,173.13,793.0,18.7,,,40.0,,2.13
6,94.0,6.0,0.0,0.0,0.0,0.0,0.0,0.0,0.0,0.0,0.0,0.0,0.0,0.0,0.0,2.29,199.72,805.0,19.72,,,40.0,,2.47
7,93.0,7.0,0.0,0.0,0.0,0.0,0.0,0.0,0.0,0.0,0.0,0.0,0.0,0.0,0.0,2.3,218.44,817.0,20.53,,,40.0,,2.81
8,92.0,8.0,0.0,0.0,0.0,0.0,0.0,0.0,0.0,0.0,0.0,0.0,0.0,0.0,0.0,2.31,243.76,828.0,21.21,,,40.0,,3.15
9,91.0,9.0,0.0,0.0,0.0,0.0,0.0,0.0,0.0,0.0,0.0,0.0,0.0,0.0,0.0,2.32,264.28,839.0,21.96,,,40.0,,3.48
10,90.0,10.0,0.0,0.0,0.0,0.0,0.0,0.0,0.0,0.0,0.0,0.0,0.0,0.0,0.0,2.33,294.12,849.0,22.64,,,40.0,,3.82
11,89.0,11.0,0.0,0.0,0.0,0.0,0.0,0.0,0.0,0.0,0.0,0.0,0.0,0.0,0.0,2.34,313.27,859.0,23.2,,,40.0,,4.16
12,88.0,12.0,0.0,0.0,0.0,0.0,0.0,0.0,0.0,0.0,0.0,0.0,0.0,0.0,0.0,2.35,320.96,868.0,23.82,,,40.0,,4.5
13,87.0,13.0,0.0,0.0,0.0,0.0,0.0,0.0,0.0,0.0,0.0,0.0,0.0,0.0,0.0,2.36,334.16,877.0,24.33,,,40.0,,4.83
14,86.0,14.0,0.0,0.0,0.0,0.0,0.0,0.0,0.0,0.0,0.0,0.0,0.0,0.0,0.0,2.37,351.32,885.0,24.68,,,40.0,,5.17
15,85.0,15.0,0.0,0.0,0.0,0.0,0.0,0.0,0.0,0.0,0.0,0.0,0.0,0.0,0.0,2.38,360.95,893.0,24.87,,,40.0,,5.51
16,84.0,16.0,0.0,0.0,0.0,0.0,0.0,0.0,0.0,0.0,0.0,0.0,0.0,0.0,0.0,2.39,373.65,901.0,24.91,,,40.0,,5.84
17,83.0,17.0,0.0,0.0,0.0,0.0,0.0,0.0,0.0,0.0,0.0,0.0,0.0,0.0,0.0,2.4,392.87,908.0,24.81,,,40.0,,6.18
18,82.0,18.0,0.0,0.0,0.0,0.0,0.0,0.0,0.0,0.0,0.0,0.0,0.0,0.0,0.0,2.41,398.75,914.0,24.64,,,40.0,,6.51
19,81.0,19.0,0.0,0.0,0.0,0.0,0.0,0.0,0.0,0.0,0.0,0.0,0.0,0.0,0.0,2.41,356.39,921.0,24.33,,,40.0,,6.85
20,80.0,20.0,0.0,0.0,0.0,0.0,0.0,0.0,0.0,0.0,0.0,0.0,0.0,0.0,0.0,2.42,299.77,927.0,23.89,,,40.0,,7.18
21,79.0,21.0,0.0,0.0,0.0,0.0,0.0,0.0,0.0,0.0,0.0,0.0,0.0,0.0,0.0,2.43,240.93,932.0,23.41,,,40.0,,7.52
22,78.0,22.0,0.0,0.0,0.0,0.0,0.0,0.0,0.0,0.0,0.0,0.0,0.0,0.0,0.0,2.43,201.24,937.0,22.76,,,40.0,,7.85
23,77.0,23.0,0.0,0.0,0.0,0.0,0.0,0.0,0.0,0.0,0.0,0.0,0.0,0.0,0.0,2.44,178.71,942.0,22.06,,,40.0,,8.18
24,76.0,24.0,0.0,0.0,0.0,0.0,0.0,0.0,0.0,0.0,0.0,0.0,0.0,0.0,0.0,2.45,153.36,947.0,21.34,,,40.0,,8.52
25,75.0,25.0,0.0,0.0,0.0,0.0,0.0,0.0,0.0,0.0,0.0,0.0,0.0,0.0,0.0,2.45,128.07,951.0,20.53,,,40.0,,8.85
26,74.0,26.0,0.0,0.0,0.0,0.0,0.0,0.0,0.0,0.0,0.0,0.0,0.0,0.0,0.0,2.46,110.42,954.0,19.59,,,40.0,,9.18
27,73.0,27.0,0.0,0.0,0.0,0.0,0.0,0.0,0.0,0.0,0.0,0.0,0.0,0.0,0.0,2.46,98.24,958.0,18.67,,,7.0,,9.51
28,72.0,28.0,0.0,0.0,0.0,0.0,0.0,0.0,0.0,0.0,0.0,0.0,0.0,0.0,0.0,2.46,283.11,961.0,17.82,,,7.0,,9.84
29,71.0,29.0,0.0,0.0,0.0,0.0,0.0,0.0,0.0,0.0,0.0,0.0,0.0,0.0,0.0,2.47,564.97,963.0,16.85,,,7.0,,10.18
30,70.0,30.0,0.0,0.0,0.0,0.0,0.0,0.0,0.0,0.0,0.0,0.0,0.0,0.0,0.0,2.47,635.41,966.0,15.94,,,6.29,,10.51
31,69.0,31.0,0.0,0.0,0.0,0.0,0.0,0.0,0.0,0.0,0.0,0.0,0.0,0.0,0.0,2.47,580.38,968.0,15.04,,,6.29,,10.84
32,68.0,32.0,0.0,0.0,0.0,0.0,0.0,0.0,0.0,0.0,0.0,0.0,0.0,0.0,0.0,2.47,473.56,970.0,14.04,,,6.29,,11.17
33,67.0,33.0,0.0,0.0,0.0,0.0,0.0,0.0,0.0,0.0,0.0,0.0,0.0,0.0,0.0,2.47,357.89,971.0,13.24,,,4.47,,11.5
34,66.0,34.0,0.0,0.0,0.0,0.0,0.0,0.0,0.0,0.0,0.0,0.0,0.0,0.0,0.0,2.47,235.67,973.0,12.5,,,4.47,,11.83
35,65.0,35.0,0.0,0.0,0.0,0.0,0.0,0.0,0.0,0.0,0.0,0.0,0.0,0.0,0.0,2.47,161.28,973.0,11.74,,,4.47,,12.16
36,64.0,36.0,0.0,0.0,0.0,0.0,0.0,0.0,0.0,0.0,0.0,0.0,0.0,0.0,0.0,2.47,518.39,974.0,11.07,,,4.47,,12.48
37,63.0,37.0,0.0,0.0,0.0,0.0,0.0,0.0,0.0,0.0,0.0,0.0,0.0,0.0,0.0,2.47,572.96,975.0,10.49,,,4.47,,12.81
38,62.0,38.0,0.0,0.0,0.0,0.0,0.0,0.0,0.0,0.0,0.0,0.0,0.0,0.0,0.0,2.47,642.8,975.0,9.92,,,4.47,,13.14
39,61.0,39.0,0.0,0.0,0.0,0.0,0.0,0.0,0.0,0.0,0.0,0.0,0.0,0.0,0.0,2.46,763.8,975.0,9.37,,,4.47,,13.47
40,60.0,40.0,0.0,0.0,0.0,0.0,0.0,0.0,0.0,0.0,0.0,0.0,0.0,0.0,0.0,2.46,730.51,975.0,8.91,,,4.47,,13.79
41,59.0,41.0,0.0,0.0,0.0,0.0,0.0,0.0,0.0,0.0,0.0,0.0,0.0,0.0,0.0,2.46,466.61,974.0,8.5,,,4.47,,14.12
42,58.0,42.0,0.0,0.0,0.0,0.0,0.0,0.0,0.0,0.0,0.0,0.0,0.0,0.0,0.0,2.46,309.17,973.0,8.07,,,5.6,,14.45
43,57.0,43.0,0.0,0.0,0.0,0.0,0.0,0.0,0.0,0.0,0.0,0.0,0.0,0.0,0.0,2.46,198.69,973.0,7.64,,,5.6,,14.77
44,56.0,44.0,0.0,0.0,0.0,0.0,0.0,0.0,0.0,0.0,0.0,0.0,0.0,0.0,0.0,2.45,401.26,972.0,7.26,,,5.6,,15.1
45,55.0,45.0,0.0,0.0,0.0,0.0,0.0,0.0,0.0,0.0,0.0,0.0,0.0,0.0,0.0,2.45,418.12,970.0,6.93,,,5.6,,15.43
46,54.0,46.0,0.0,0.0,0.0,0.0,0.0,0.0,0.0,0.0,0.0,0.0,0.0,0.0,0.0,2.44,443.9,969.0,6.67,,,5.6,,15.75
47,53.0,47.0,0.0,0.0,0.0,0.0,0.0,0.0,0.0,0.0,0.0,0.0,0.0,0.0,0.0,2.44,489.48,967.0,6.44,,,5.6,,16.08
48,52.0,48.0,0.0,0.0,0.0,0.0,0.0,0.0,0.0,0.0,0.0,0.0,0.0,0.0,0.0,2.43,508.0,965.0,6.23,,,5.6,,16.4
49,51.0,49.0,0.0,0.0,0.0,0.0,0.0,0.0,0.0,0.0,0.0,0.0,0.0,0.0,0.0,2.42,537.48,964.0,6.03,,,5.6,,16.72
50,50.0,50.0,0.0,0.0,0.0,0.0,0.0,0.0,0.0,0.0,0.0,0.0,0.0,0.0,0.0,2.41,425.51,961.0,5.87,,,6.48,,17.05
51,49.0,51.0,0.0,0.0,0.0,0.0,0.0,0.0,0.0,0.0,0.0,0.0,0.0,0.0,0.0,2.4,720.05,959.0,5.77,,,6.48,,17.37
52,48.0,52.0,0.0,0.0,0.0,0.0,0.0,0.0,0.0,0.0,0.0,0.0,0.0,0.0,0.0,2.39,825.58,957.0,5.74,,,6.48,,17.69
53,47.0,53.0,0.0,0.0,0.0,0.0,0.0,0.0,0.0,0.0,0.0,0.0,0.0,0.0,0.0,2.38,1053.56,955.0,5.73,,,6.48,,18.02
54,46.0,54.0,0.0,0.0,0.0,0.0,0.0,0.0,0.0,0.0,0.0,0.0,0.0,0.0,0.0,2.37,1241.54,952.0,5.74,,,6.48,,18.34
55,45.0,55.0,0.0,0.0,0.0,0.0,0.0,0.0,0.0,0.0,0.0,0.0,0.0,0.0,0.0,2.36,1314.15,949.0,5.73,,,6.48,,18.66
56,44.0,56.0,0.0,0.0,0.0,0.0,0.0,0.0,0.0,0.0,0.0,0.0,0.0,0.0,0.0,2.35,1469.16,947.0,5.74,,,6.48,,18.98
57,43.0,57.0,0.0,0.0,0.0,0.0,0.0,0.0,0.0,0.0,0.0,0.0,0.0,0.0,0.0,2.34,1604.9,944.0,5.75,,,6.48,,19.3
58,42.0,58.0,0.0,0.0,0.0,0.0,0.0,0.0,0.0,0.0,0.0,0.0,0.0,0.0,0.0,2.32,1765.01,941.0,5.78,,,6.48,,19.62
59,41.0,59.0,0.0,0.0,0.0,0.0,0.0,0.0,0.0,0.0,0.0,0.0,0.0,0.0,0.0,2.31,1935.57,938.0,5.82,,,6.48,,19.95
60,40.0,60.0,0.0,0.0,0.0,0.0,0.0,0.0,0.0,0.0,0.0,0.0,0.0,0.0,0.0,2.3,2228.56,935.0,5.87,,,6.48,,20.27
61,39.0,61.0,0.0,0.0,0.0,0.0,0.0,0.0,0.0,0.0,0.0,0.0,0.0,0.0,0.0,2.29,1793.07,932.0,5.94,,,6.48,,20.59
62,38.0,62.0,0.0,0.0,0.0,0.0,0.0,0.0,0.0,0.0,0.0,0.0,0.0,0.0,0.0,2.28,1390.12,929.0,6.06,,,6.48,,20.9
63,37.0,63.0,0.0,0.0,0.0,0.0,0.0,0.0,0.0,0.0,0.0,0.0,0.0,0.0,0.0,2.26,1255.03,925.0,6.24,,,6.48,,21.22
64,36.0,64.0,0.0,0.0,0.0,0.0,0.0,0.0,0.0,0.0,0.0,0.0,0.0,0.0,0.0,2.25,1318.85,922.0,6.51,,,6.48,,21.54
65,35.0,65.0,0.0,0.0,0.0,0.0,0.0,0.0,0.0,0.0,0.0,0.0,0.0,0.0,0.0,2.24,1389.29,919.0,6.82,,,6.48,,21.86
66,34.0,66.0,0.0,0.0,0.0,0.0,0.0,0.0,0.0,0.0,0.0,0.0,0.0,0.0,0.0,2.23,1436.64,916.0,7.14,,,7.75,,22.18
67,33.0,67.0,0.0,0.0,0.0,0.0,0.0,0.0,0.0,0.0,0.0,0.0,0.0,0.0,0.0,2.22,1466.77,913.0,7.6,,,7.75,,22.5
68,32.0,68.0,0.0,0.0,0.0,0.0,0.0,0.0,0.0,0.0,0.0,0.0,0.0,0.0,0.0,2.21,1511.27,909.0,8.22,,,7.75,,22.82
69,31.0,69.0,0.0,0.0,0.0,0.0,0.0,0.0,0.0,0.0,0.0,0.0,0.0,0.0,0.0,2.19,1530.81,906.0,8.83,,,7.75,,23.13
70,30.0,70.0,0.0,0.0,0.0,0.0,0.0,0.0,0.0,0.0,0.0,0.0,0.0,0.0,0.0,2.18,1296.49,903.0,9.53,,,7.75,,23.45
71,29.0,71.0,0.0,0.0,0.0,0.0,0.0,0.0,0.0,0.0,0.0,0.0,0.0,0.0,0.0,2.17,1371.28,900.0,10.3,,,7.75,,23.77
72,28.0,72.0,0.0,0.0,0.0,0.0,0.0,0.0,0.0,0.0,0.0,0.0,0.0,0.0,0.0,2.16,1438.13,897.0,11.1,,,7.75,,24.08
73,27.0,73.0,0.0,0.0,0.0,0.0,0.0,0.0,0.0,0.0,0.0,0.0,0.0,0.0,0.0,2.15,1498.18,889.0,11.99,,,7.75,,24.4
74,26.0,74.0,0.0,0.0,0.0,0.0,0.0,0.0,0.0,0.0,0.0,0.0,0.0,0.0,0.0,2.13,1545.11,897.0,12.84,,,7.75,,24.71
75,25.0,75.0,0.0,0.0,0.0,0.0,0.0,0.0,0.0,0.0,0.0,0.0,0.0,0.0,0.0,2.12,1598.19,906.0,13.61,,,44.0,,25.03
76,24.0,76.0,0.0,0.0,0.0,0.0,0.0,0.0,0.0,0.0,0.0,0.0,0.0,0.0,0.0,2.09,1561.54,914.0,14.53,,,44.0,,25.34
77,23.0,77.0,0.0,0.0,0.0,0.0,0.0,0.0,0.0,0.0,0.0,0.0,0.0,0.0,0.0,2.06,1548.03,923.0,15.77,,,44.0,,25.66
78,22.0,78.0,0.0,0.0,0.0,0.0,0.0,0.0,0.0,0.0,0.0,0.0,0.0,0.0,0.0,2.03,1526.39,932.0,16.92,,,44.0,,25.97
79,21.0,79.0,0.0,0.0,0.0,0.0,0.0,0.0,0.0,0.0,0.0,0.0,0.0,0.0,0.0,1.99,1530.89,940.0,18.04,,,44.0,,26.29
80,20.0,80.0,0.0,0.0,0.0,0.0,0.0,0.0,0.0,0.0,0.0,0.0,0.0,0.0,0.0,1.97,1507.45,949.0,18.97,,,44.0,,26.6
81,19.0,81.0,0.0,0.0,0.0,0.0,0.0,0.0,0.0,0.0,0.0,0.0,0.0,0.0,0.0,1.95,1537.73,957.0,19.39,,,44.0,,26.91
82,18.0,82.0,0.0,0.0,0.0,0.0,0.0,0.0,0.0,0.0,0.0,0.0,0.0,0.0,0.0,1.94,1566.65,966.0,19.62,,,44.0,,27.23
83,17.0,83.0,0.0,0.0,0.0,0.0,0.0,0.0,0.0,0.0,0.0,0.0,0.0,0.0,0.0,1.93,1598.74,974.0,19.78,,,44.0,,27.54
84,16.0,84.0,0.0,0.0,0.0,0.0,0.0,0.0,0.0,0.0,0.0,0.0,0.0,0.0,0.0,1.92,1417.45,983.0,19.87,,,44.0,,27.85
85,15.0,85.0,0.0,0.0,0.0,0.0,0.0,0.0,0.0,0.0,0.0,0.0,0.0,0.0,0.0,1.91,1218.05,992.0,19.91,,,44.0,,28.16
86,14.0,86.0,0.0,0.0,0.0,0.0,0.0,0.0,0.0,0.0,0.0,0.0,0.0,0.0,0.0,1.9,1105.83,1000.0,19.91,,,44.0,,28.47
87,13.0,87.0,0.0,0.0,0.0,0.0,0.0,0.0,0.0,0.0,0.0,0.0,0.0,0.0,0.0,1.89,1025.67,1009.0,19.86,,,46.0,,28.78
88,12.0,88.0,0.0,0.0,0.0,0.0,0.0,0.0,0.0,0.0,0.0,0.0,0.0,0.0,0.0,1.88,992.66,1017.0,19.74,,,50.0,,29.1
89,11.0,89.0,0.0,0.0,0.0,0.0,0.0,0.0,0.0,0.0,0.0,0.0,0.0,0.0,0.0,1.87,1002.38,1026.0,19.57,,,50.0,,29.41
90,10.0,90.0,0.0,0.0,0.0,0.0,0.0,0.0,0.0,0.0,0.0,0.0,0.0,0.0,0.0,1.86,995.9,1035.0,19.43,,,50.0,,29.72
91,9.0,91.0,0.0,0.0,0.0,0.0,0.0,0.0,0.0,0.0,0.0,0.0,0.0,0.0,0.0,1.85,1019.25,1043.0,19.28,,,54.0,,30.03
92,8.0,92.0,0.0,0.0,0.0,0.0,0.0,0.0,0.0,0.0,0.0,0.0,0.0,0.0,0.0,1.83,1024.19,1052.0,19.05,,,53.0,,30.34
93,7.0,93.0,0.0,0.0,0.0,0.0,0.0,0.0,0.0,0.0,0.0,0.0,0.0,0.0,0.0,1.82,1060.57,1060.0,18.78,,,53.0,,30.64
94,6.0,94.0,0.0,0.0,0.0,0.0,0.0,0.0,0.0,0.0,0.0,0.0,0.0,0.0,0.0,1.81,1058.66,1069.0,18.56,,,51.0,,30.95
95,5.0,95.0,0.0,0.0,0.0,0.0,0.0,0.0,0.0,0.0,0.0,0.0,0.0,0.0,0.0,1.79,1072.92,1078.0,18.3,,,53.0,,31.26
96,4.0,96.0,0.0,0.0,0.0,0.0,0.0,0.0,0.0,0.0,0.0,0.0,0.0,0.0,0.0,1.78,1104.2,1086.0,18.01,,,53.0,,31.57
97,3.0,97.0,0.0,0.0,0.0,0.0,0.0,0.0,0.0,0.0,0.0,0.0,0.0,0.0,0.0,1.76,1168.46,1095.0,17.73,,,36.0,,31.88
98,2.0,98.0,0.0,0.0,0.0,0.0,0.0,0.0,0.0,0.0,0.0,0.0,0.0,0.0,0.0,1.74,1267.46,1103.0,17.41,,,27.0,,32.19
99,1.0,99.0,0.0,0.0,0.0,0.0,0.0,0.0,0.0,0.0,0.0,0.0,0.0,0.0,0.0,1.72,1448.13,1112.0,17.09,,,7.0,,32.49
100,0.0,100.0,0.0,0.0,0.0,0.0,0.0,0.0,0.0,0.0,0.0,0.0,0.0,0.0,0.0,1.69,1587.18,1120.0,16.83,,,7.0,,32.8
101,100.0,0.0,0.0,0.0,0.0,0.0,0.0,0.0,0.0,0.0,0.0,0.0,0.0,0.0,0.0,2.23,39.4,724.0,8.56,,,40.0,,0.42
102,99.0,1.0,0.0,0.0,0.0,0.0,0.0,0.0,0.0,0.0,0.0,0.0,0.0,0.0,0.0,2.24,72.22,739.0,11.9,,,40.0,,0.77
103,98.0,2.0,0.0,0.0,0.0,0.0,0.0,0.0,0.0,0.0,0.0,0.0,0.0,0.0,0.0,2.25,97.21,753.0,14.13,,,40.0,,1.11
104,97.0,3.0,0.0,0.0,0.0,0.0,0.0,0.0,0.0,0.0,0.0,0.0,0.0,0.0,0.0,2.26,119.77,767.0,15.94,,,40.0,,1.45
105,96.0,4.0,0.0,0.0,0.0,0.0,0.0,0.0,0.0,0.0,0.0,0.0,0.0,0.0,0.0,2.27,147.59,780.0,17.64,,,40.0,,1.79
106,95.0,5.0,0.0,0.0,0.0,0.0,0.0,0.0,0.0,0.0,0.0,0.0,0.0,0.0,0.0,2.28,173.13,793.0,18.7,,,40.0,,2.13
107,94.0,6.0,0.0,0.0,0.0,0.0,0.0,0.0,0.0,0.0,0.0,0.0,0.0,0.0,0.0,2.29,199.72,805.0,19.72,,,40.0,,2.47
108,93.0,7.0,0.0,0.0,0.0,0.0,0.0,0.0,0.0,0.0,0.0,0.0,0.0,0.0,0.0,2.3,218.44,817.0,20.53,,,40.0,,2.81
109,92.0,8.0,0.0,0.0,0.0,0.0,0.0,0.0,0.0,0.0,0.0,0.0,0.0,0.0,0.0,2.31,243.76,828.0,21.21,,,40.0,,3.15
110,91.0,9.0,0.0,0.0,0.0,0.0,0.0,0.0,0.0,0.0,0.0,0.0,0.0,0.0,0.0,2.32,264.28,839.0,21.96,,,40.0,,3.48
111,90.0,10.0,0.0,0.0,0.0,0.0,0.0,0.0,0.0,0.0,0.0,0.0,0.0,0.0,0.0,2.33,294.12,849.0,22.64,,,40.0,,3.82
112,89.0,11.0,0.0,0.0,0.0,0.0,0.0,0.0,0.0,0.0,0.0,0.0,0.0,0.0,0.0,2.34,313.27,859.0,23.2,,,40.0,,4.16
113,88.0,12.0,0.0,0.0,0.0,0.0,0.0,0.0,0.0,0.0,0.0,0.0,0.0,0.0,0.0,2.35,320.96,868.0,23.82,,,40.0,,4.5
114,87.0,13.0,0.0,0.0,0.0,0.0,0.0,0.0,0.0,0.0,0.0,0.0,0.0,0.0,0.0,2.36,334.16,877.0,24.33,,,40.0,,4.83
115,86.0,14.0,0.0,0.0,0.0,0.0,0.0,0.0,0.0,0.0,0.0,0.0,0.0,0.0,0.0,2.37,351.32,885.0,24.68,,,40.0,,5.17
116,85.0,15.0,0.0,0.0,0.0,0.0,0.0,0.0,0.0,0.0,0.0,0.0,0.0,0.0,0.0,2.38,360.95,893.0,24.87,,,40.0,,5.51
117,84.0,16.0,0.0,0.0,0.0,0.0,0.0,0.0,0.0,0.0,0.0,0.0,0.0,0.0,0.0,2.39,373.65,901.0,24.91,,,40.0,,5.84
118,83.0,17.0,0.0,0.0,0.0,0.0,0.0,0.0,0.0,0.0,0.0,0.0,0.0,0.0,0.0,2.4,392.87,908.0,24.81,,,40.0,,6.18
119,82.0,18.0,0.0,0.0,0.0,0.0,0.0,0.0,0.0,0.0,0.0,0.0,0.0,0.0,0.0,2.41,398.75,914.0,24.64,,,40.0,,6.51
120,81.0,19.0,0.0,0.0,0.0,0.0,0.0,0.0,0.0,0.0,0.0,0.0,0.0,0.0,0.0,2.41,356.39,921.0,24.33,,,40.0,,6.85
121,80.0,20.0,0.0,0.0,0.0,0.0,0.0,0.0,0.0,0.0,0.0,0.0,0.0,0.0,0.0,2.42,299.77,927.0,23.89,,,40.0,,7.18
122,79.0,21.0,0.0,0.0,0.0,0.0,0.0,0.0,0.0,0.0,0.0,0.0,0.0,0.0,0.0,2.43,240.93,932.0,23.41,,,40.0,,7.52
123,78.0,22.0,0.0,0.0,0.0,0.0,0.0,0.0,0.0,0.0,0.0,0.0,0.0,0.0,0.0,2.43,201.24,937.0,22.76,,,40.0,,7.85
124,77.0,23.0,0.0,0.0,0.0,0.0,0.0,0.0,0.0,0.0,0.0,0.0,0.0,0.0,0.0,2.44,178.71,942.0,22.06,,,40.0,,8.18
125,76.0,24.0,0.0,0.0,0.0,0.0,0.0,0.0,0.0,0.0,0.0,0.0,0.0,0.0,0.0,2.45,153.36,947.0,21.34,,,40.0,,8.52
126,75.0,25.0,0.0,0.0,0.0,0.0,0.0,0.0,0.0,0.0,0.0,0.0,0.0,0.0,0.0,2.45,128.07,951.0,20.53,,,40.0,,8.85
127,74.0,26.0,0.0,0.0,0.0,0.0,0.0,0.0,0.0,0.0,0.0,0.0,0.0,0.0,0.0,2.46,110.42,954.0,19.59,,,40.0,,9.18
128,73.0,27.0,0.0,0.0,0.0,0.0,0.0,0.0,0.0,0.0,0.0,0.0,0.0,0.0,0.0,2.46,98.24,958.0,18.67,,,7.0,,9.51
129,72.0,28.0,0.0,0.0,0.0,0.0,0.0,0.0,0.0,0.0,0.0,0.0,0.0,0.0,0.0,2.46,283.11,961.0,17.82,,,7.0,,9.84
130,71.0,29.0,0.0,0.0,0.0,0.0,0.0,0.0,0.0,0.0,0.0,0.0,0.0,0.0,0.0,2.47,564.97,963.0,16.85,,,7.0,,10.18
131,70.0,30.0,0.0,0.0,0.0,0.0,0.0,0.0,0.0,0.0,0.0,0.0,0.0,0.0,0.0,2.47,635.41,966.0,15.94,,,6.29,,10.51
132,69.0,31.0,0.0,0.0,0.0,0.0,0.0,0.0,0.0,0.0,0.0,0.0,0.0,0.0,0.0,2.47,580.38,968.0,15.04,,,6.29,,10.84
133,68.0,32.0,0.0,0.0,0.0,0.0,0.0,0.0,0.0,0.0,0.0,0.0,0.0,0.0,0.0,2.47,473.56,970.0,14.04,,,6.29,,11.17
134,67.0,33.0,0.0,0.0,0.0,0.0,0.0,0.0,0.0,0.0,0.0,0.0,0.0,0.0,0.0,2.47,357.89,971.0,13.24,,,4.47,,11.5
135,66.0,34.0,0.0,0.0,0.0,0.0,0.0,0.0,0.0,0.0,0.0,0.0,0.0,0.0,0.0,2.47,235.67,973.0,12.5,,,4.47,,11.83
136,65.0,35.0,0.0,0.0,0.0,0.0,0.0,0.0,0.0,0.0,0.0,0.0,0.0,0.0,0.0,2.47,161.28,973.0,11.74,,,4.47,,12.16
137,64.0,36.0,0.0,0.0,0.0,0.0,0.0,0.0,0.0,0.0,0.0,0.0,0.0,0.0,0.0,2.47,518.39,974.0,11.07,,,4.47,,12.48
138,63.0,37.0,0.0,0.0,0.0,0.0,0.0,0.0,0.0,0.0,0.0,0.0,0.0,0.0,0.0,2.47,572.96,975.0,10.49,,,4.47,,12.81
139,62.0,38.0,0.0,0.0,0.0,0.0,0.0,0.0,0.0,0.0,0.0,0.0,0.0,0.0,0.0,2.47,642.8,975.0,9.92,,,4.47,,13.14
140,61.0,39.0,0.0,0.0,0.0,0.0,0.0,0.0,0.0,0.0,0.0,0.0,0.0,0.0,0.0,2.46,763.8,975.0,9.37,,,4.47,,13.47
141,60.0,40.0,0.0,0.0,0.0,0.0,0.0,0.0,0.0,0.0,0.0,0.0,0.0,0.0,0.0,2.46,730.51,975.0,8.91,,,4.47,,13.79
142,59.0,41.0,0.0,0.0,0.0,0.0,0.0,0.0,0.0,0.0,0.0,0.0,0.0,0.0,0.0,2.46,466.61,974.0,8.5,,,4.47,,14.12
143,58.0,42.0,0.0,0.0,0.0,0.0,0.0,0.0,0.0,0.0,0.0,0.0,0.0,0.0,0.0,2.46,309.17,973.0,8.07,,,5.6,,14.45
144,57.0,43.0,0.0,0.0,0.0,0.0,0.0,0.0,0.0,0.0,0.0,0.0,0.0,0.0,0.0,2.46,198.69,973.0,7.64,,,5.6,,14.77
145,56.0,44.0,0.0,0.0,0.0,0.0,0.0,0.0,0.0,0.0,0.0,0.0,0.0,0.0,0.0,2.45,401.26,972.0,7.26,,,5.6,,15.1
146,55.0,45.0,0.0,0.0,0.0,0.0,0.0,0.0,0.0,0.0,0.0,0.0,0.0,0.0,0.0,2.45,418.12,970.0,6.93,,,5.6,,15.43
147,54.0,46.0,0.0,0.0,0.0,0.0,0.0,0.0,0.0,0.0,0.0,0.0,0.0,0.0,0.0,2.44,443.9,969.0,6.67,,,5.6,,15.75
148,53.0,47.0,0.0,0.0,0.0,0.0,0.0,0.0,0.0,0.0,0.0,0.0,0.0,0.0,0.0,2.44,489.48,967.0,6.44,,,5.6,,16.08
149,52.0,48.0,0.0,0.0,0.0,0.0,0.0,0.0,0.0,0.0,0.0,0.0,0.0,0.0,0.0,2.43,508.0,965.0,6.23,,,5.6,,16.4
150,51.0,49.0,0.0,0.0,0.0,0.0,0.0,0.0,0.0,0.0,0.0,0.0,0.0,0.0,0.0,2.42,537.48,964.0,6.03,,,5.6,,16.72
151,50.0,50.0,0.0,0.0,0.0,0.0,0.0,0.0,0.0,0.0,0.0,0.0,0.0,0.0,0.0,2.41,425.51,961.0,5.87,,,6.48,,17.05
152,49.0,51.0,0.0,0.0,0.0,0.0,0.0,0.0,0.0,0.0,0.0,0.0,0.0,0.0,0.0,2.4,720.05,959.0,5.77,,,6.48,,17.37
153,48.0,52.0,0.0,0.0,0.0,0.0,0.0,0.0,0.0,0.0,0.0,0.0,0.0,0.0,0.0,2.39,825.58,957.0,5.74,,,6.48,,17.69
154,47.0,53.0,0.0,0.0,0.0,0.0,0.0,0.0,0.0,0.0,0.0,0.0,0.0,0.0,0.0,2.38,1053.56,955.0,5.73,,,6.48,,18.02
155,46.0,54.0,0.0,0.0,0.0,0.0,0.0,0.0,0.0,0.0,0.0,0.0,0.0,0.0,0.0,2.37,1241.54,952.0,5.74,,,6.48,,18.34
156,45.0,55.0,0.0,0.0,0.0,0.0,0.0,0.0,0.0,0.0,0.0,0.0,0.0,0.0,0.0,2.36,1314.15,949.0,5.73,,,6.48,,18.66
157,44.0,56.0,0.0,0.0,0.0,0.0,0.0,0.0,0.0,0.0,0.0,0.0,0.0,0.0,0.0,2.35,1469.16,947.0,5.74,,,6.48,,18.98
158,43.0,57.0,0.0,0.0,0.0,0.0,0.0,0.0,0.0,0.0,0.0,0.0,0.0,0.0,0.0,2.34,1604.9,944.0,5.75,,,6.48,,19.3
159,42.0,58.0,0.0,0.0,0.0,0.0,0.0,0.0,0.0,0.0,0.0,0.0,0.0,0.0,0.0,2.32,1765.01,941.0,5.78,,,6.48,,19.62
160,41.0,59.0,0.0,0.0,0.0,0.0,0.0,0.0,0.0,0.0,0.0,0.0,0.0,0.0,0.0,2.31,1935.57,938.0,5.82,,,6.48,,19.95
161,40.0,60.0,0.0,0.0,0.0,0.0,0.0,0.0,0.0,0.0,0.0,0.0,0.0,0.0,0.0,2.3,2228.56,935.0,5.87,,,6.48,,20.27
162,39.0,61.0,0.0,0.0,0.0,0.0,0.0,0.0,0.0,0.0,0.0,0.0,0.0,0.0,0.0,2.29,1793.07,932.0,5.94,,,6.48,,20.59
163,38.0,62.0,0.0,0.0,0.0,0.0,0.0,0.0,0.0,0.0,0.0,0.0,0.0,0.0,0.0,2.28,1390.12,929.0,6.06,,,6.48,,20.9
164,37.0,63.0,0.0,0.0,0.0,0.0,0.0,0.0,0.0,0.0,0.0,0.0,0.0,0.0,0.0,2.26,1255.03,925.0,6.24,,,6.48,,21.22
165,36.0,64.0,0.0,0.0,0.0,0.0,0.0,0.0,0.0,0.0,0.0,0.0,0.0,0.0,0.0,2.25,1318.85,922.0,6.51,,,6.48,,21.54
166,35.0,65.0,0.0,0.0,0.0,0.0,0.0,0.0,0.0,0.0,0.0,0.0,0.0,0.0,0.0,2.24,1389.29,919.0,6.82,,,6.48,,21.86
167,34.0,66.0,0.0,0.0,0.0,0.0,0.0,0.0,0.0,0.0,0.0,0.0,0.0,0.0,0.0,2.23,1436.64,916.0,7.14,,,7.75,,22.18
168,33.0,67.0,0.0,0.0,0.0,0.0,0.0,0.0,0.0,0.0,0.0,0.0,0.0,0.0,0.0,2.22,1466.77,913.0,7.6,,,7.75,,22.5
169,32.0,68.0,0.0,0.0,0.0,0.0,0.0,0.0,0.0,0.0,0.0,0.0,0.0,0.0,0.0,2.21,1511.27,909.0,8.22,,,7.75,,22.82
170,31.0,69.0,0.0,0.0,0.0,0.0,0.0,0.0,0.0,0.0,0.0,0.0,0.0,0.0,0.0,2.19,1530.81,906.0,8.83,,,7.75,,23.13
171,30.0,70.0,0.0,0.0,0.0,0.0,0.0,0.0,0.0,0.0,0.0,0.0,0.0,0.0,0.0,2.18,1296.49,903.0,9.53,,,7.75,,23.45
172,29.0,71.0,0.0,0.0,0.0,0.0,0.0,0.0,0.0,0.0,0.0,0.0,0.0,0.0,0.0,2.17,1371.28,900.0,10.3,,,7.75,,23.77
173,28.0,72.0,0.0,0.0,0.0,0.0,0.0,0.0,0.0,0.0,0.0,0.0,0.0,0.0,0.0,2.16,1438.13,897.0,11.1,,,7.75,,24.08
174,27.0,73.0,0.0,0.0,0.0,0.0,0.0,0.0,0.0,0.0,0.0,0.0,0.0,0.0,0.0,2.15,1498.18,889.0,11.99,,,7.75,,24.4
175,26.0,74.0,0.0,0.0,0.0,0.0,0.0,0.0,0.0,0.0,0.0,0.0,0.0,0.0,0.0,2.13,1545.11,897.0,12.84,,,7.75,,24.71
176,25.0,75.0,0.0,0.0,0.0,0.0,0.0,0.0,0.0,0.0,0.0,0.0,0.0,0.0,0.0,2.12,1598.19,906.0,13.61,,,44.0,,25.03
177,24.0,76.0,0.0,0.0,0.0,0.0,0.0,0.0,0.0,0.0,0.0,0.0,0.0,0.0,0.0,2.09,1561.54,914.0,14.53,,,44.0,,25.34
178,23.0,77.0,0.0,0.0,0.0,0.0,0.0,0.0,0.0,0.0,0.0,0.0,0.0,0.0,0.0,2.06,1548.03,923.0,15.77,,,44.0,,25.66
179,22.0,78.0,0.0,0.0,0.0,0.0,0.0,0.0,0.0,0.0,0.0,0.0,0.0,0.0,0.0,2.03,1526.39,932.0,16.92,,,44.0,,25.97
180,21.0,79.0,0.0,0.0,0.0,0.0,0.0,0.0,0.0,0.0,0.0,0.0,0.0,0.0,0.0,1.99,1530.89,940.0,18.04,,,44.0,,26.29
181,20.0,80.0,0.0,0.0,0.0,0.0,0.0,0.0,0.0,0.0,0.0,0.0,0.0,0.0,0.0,1.97,1507.45,949.0,18.97,,,44.0,,26.6
182,19.0,81.0,0.0,0.0,0.0,0.0,0.0,0.0,0.0,0.0,0.0,0.0,0.0,0.0,0.0,1.95,1537.73,957.0,19.39,,,44.0,,26.91
183,18.0,82.0,0.0,0.0,0.0,0.0,0.0,0.0,0.0,0.0,0.0,0.0,0.0,0.0,0.0,1.94,1566.65,966.0,19.62,,,44.0,,27.23
184,17.0,83.0,0.0,0.0,0.0,0.0,0.0,0.0,0.0,0.0,0.0,0.0,0.0,0.0,0.0,1.93,1598.74,974.0,19.78,,,44.0,,27.54
185,16.0,84.0,0.0,0.0,0.0,0.0,0.0,0.0,0.0,0.0,0.0,0.0,0.0,0.0,0.0,1.92,1417.45,983.0,19.87,,,44.0,,27.85
186,15.0,85.0,0.0,0.0,0.0,0.0,0.0,0.0,0.0,0.0,0.0,0.0,0.0,0.0,0.0,1.91,1218.05,992.0,19.91,,,44.0,,28.16
187,14.0,86.0,0.0,0.0,0.0,0.0,0.0,0.0,0.0,0.0,0.0,0.0,0.0,0.0,0.0,1.9,1105.83,1000.0,19.91,,,44.0,,28.47
188,13.0,87.0,0.0,0.0,0.0,0.0,0.0,0.0,0.0,0.0,0.0,0.0,0.0,0.0,0.0,1.89,1025.67,1009.0,19.86,,,46.0,,28.78
189,12.0,88.0,0.0,0.0,0.0,0.0,0.0,0.0,0.0,0.0,0.0,0.0,0.0,0.0,0.0,1.88,992.66,1017.0,19.74,,,50.0,,29.1
190,11.0,89.0,0.0,0.0,0.0,0.0,0.0,0.0,0.0,0.0,0.0,0.0,0.0,0.0,0.0,1.87,1002.38,1026.0,19.57,,,50.0,,29.41
191,10.0,90.0,0.0,0.0,0.0,0.0,0.0,0.0,0.0,0.0,0.0,0.0,0.0,0.0,0.0,1.86,995.9,1035.0,19.43,,,50.0,,29.72
192,9.0,91.0,0.0,0.0,0.0,0.0,0.0,0.0,0.0,0.0,0.0,0.0,0.0,0.0,0.0,1.85,1019.25,1043.0,19.28,,,54.0,,30.03
193,8.0,92.0,0.0,0.0,0.0,0.0,0.0,0.0,0.0,0.0,0.0,0.0,0.0,0.0,0.0,1.83,1024.19,1052.0,19.05,,,53.0,,30.34
194,7.0,93.0,0.0,0.0,0.0,0.0,0.0,0.0,0.0,0.0,0.0,0.0,0.0,0.0,0.0,1.82,1060.57,1060.0,18.78,,,53.0,,30.64
195,6.0,94.0,0.0,0.0,0.0,0.0,0.0,0.0,0.0,0.0,0.0,0.0,0.0,0.0,0.0,1.81,1058.66,1069.0,18.56,,,51.0,,30.95
196,5.0,95.0,0.0,0.0,0.0,0.0,0.0,0.0,0.0,0.0,0.0,0.0,0.0,0.0,0.0,1.79,1072.92,1078.0,18.3,,,53.0,,31.26
197,4.0,96.0,0.0,0.0,0.0,0.0,0.0,0.0,0.0,0.0,0.0,0.0,0.0,0.0,0.0,1.78,1104.2,1086.0,18.01,,,53.0,,31.57
198,3.0,97.0,0.0,0.0,0.0,0.0,0.0,0.0,0.0,0.0,0.0,0.0,0.0,0.0,0.0,1.76,1168.46,1095.0,17.73,,,36.0,,31.88
199,2.0,98.0,0.0,0.0,0.0,0.0,0.0,0.0,0.0,0.0,0.0,0.0,0.0,0.0,0.0,1.74,1267.46,1103.0,17.41,,,27.0,,32.19
200,1.0,99.0,0.0,0.0,0.0,0.0,0.0,0.0,0.0,0.0,0.0,0.0,0.0,0.0,0.0,1.72,1448.13,1112.0,17.09,,,7.0,,32.49
201,0.0,100.0,0.0,0.0,0.0,0.0,0.0,0.0,0.0,0.0,0.0,0.0,0.0,0.0,0.0,1.69,1587.18,1120.0,16.83,,,7.0,,32.8
202,100.0,0.0,0.0,0.0,0.0,0.0,0.0,0.0,0.0,0.0,0.0,0.0,0.0,0.0,0.0,2.23,84.35,770.0,11.2,412.0,241.0,40.0,100.0,0.42
203,99.0,0.0,1.0,0.0,0.0,0.0,0.0,0.0,0.0,0.0,0.0,0.0,0.0,0.0,0.0,2.24,110.61,769.0,12.26,,,40.0,,0.57
204,98.0,0.0,2.0,0.0,0.0,0.0,0.0,0.0,0.0,0.0,0.0,0.0,0.0,0.0,0.0,2.24,150.4,767.0,13.68,,,40.0,,0.71
205,97.0,0.0,3.0,0.0,0.0,0.0,0.0,0.0,0.0,0.0,0.0,0.0,0.0,0.0,0.0,2.25,203.72,766.0,15.0,,,40.0,,0.85
206,96.0,0.0,4.0,0.0,0.0,0.0,0.0,0.0,0.0,0.0,0.0,0.0,0.0,0.0,0.0,2.25,256.24,763.0,16.84,,,40.0,,0.99
207,95.0,0.0,5.0,0.0,0.0,0.0,0.0,0.0,0.0,0.0,0.0,0.0,0.0,0.0,0.0,2.25,306.37,760.0,19.23,,,7.5,,1.13
208,94.0,0.0,6.0,0.0,0.0,0.0,0.0,0.0,0.0,0.0,0.0,0.0,0.0,0.0,0.0,2.25,353.32,757.0,20.57,,,7.5,,1.27
209,93.0,0.0,7.0,0.0,0.0,0.0,0.0,0.0,0.0,0.0,0.0,0.0,0.0,0.0,0.0,2.26,395.5,752.0,21.93,,,7.5,,1.41
210,92.0,0.0,8.0,0.0,0.0,0.0,0.0,0.0,0.0,0.0,0.0,0.0,0.0,0.0,0.0,2.26,438.47,748.0,23.25,,,7.5,,1.55
211,91.0,0.0,9.0,0.0,0.0,0.0,0.0,0.0,0.0,0.0,0.0,0.0,0.0,0.0,0.0,2.26,481.44,743.0,24.48,,,7.5,,1.69
212,90.0,0.0,10.0,0.0,0.0,0.0,0.0,0.0,0.0,0.0,0.0,0.0,0.0,0.0,0.0,2.26,522.03,737.0,25.78,,,7.5,,1.83
213,89.0,0.0,11.0,0.0,0.0,0.0,0.0,0.0,0.0,0.0,0.0,0.0,0.0,0.0,0.0,2.26,564.2,731.0,26.54,,,7.5,,1.97
214,88.0,0.0,12.0,0.0,0.0,0.0,0.0,0.0,0.0,0.0,0.0,0.0,0.0,0.0,0.0,2.26,603.99,724.0,27.63,,,7.5,,2.11
215,87.0,0.0,13.0,0.0,0.0,0.0,0.0,0.0,0.0,0.0,0.0,0.0,0.0,0.0,0.0,2.26,642.19,716.0,28.61,,,7.5,,2.25
216,86.0,0.0,14.0,0.0,0.0,0.0,0.0,0.0,0.0,0.0,0.0,0.0,0.0,0.0,0.0,2.25,680.39,709.0,29.65,,,7.5,,2.39
217,85.0,0.0,15.0,0.0,0.0,0.0,0.0,0.0,0.0,0.0,0.0,0.0,0.0,0.0,0.0,2.25,716.2,700.0,30.88,,,7.5,,2.53
218,84.0,0.0,16.0,0.0,0.0,0.0,0.0,0.0,0.0,0.0,0.0,0.0,0.0,0.0,0.0,2.25,750.42,691.0,31.5,,,7.5,,2.67
219,83.0,0.0,17.0,0.0,0.0,0.0,0.0,0.0,0.0,0.0,0.0,0.0,0.0,0.0,0.0,2.24,785.43,681.0,32.57,,,7.5,,2.81
220,82.0,0.0,18.0,0.0,0.0,0.0,0.0,0.0,0.0,0.0,0.0,0.0,0.0,0.0,0.0,2.23,755.12,671.0,32.77,,,7.5,,2.95
221,81.0,0.0,19.0,0.0,0.0,0.0,0.0,0.0,0.0,0.0,0.0,0.0,0.0,0.0,0.0,2.23,719.74,661.0,33.54,,,7.5,,3.09
222,80.0,0.0,20.0,0.0,0.0,0.0,0.0,0.0,0.0,0.0,0.0,0.0,0.0,0.0,0.0,2.22,714.25,652.18,33.72,1202.0,824.0,7.5,303.0,3.23
223,79.0,0.0,21.0,0.0,0.0,0.0,0.0,0.0,0.0,0.0,0.0,0.0,0.0,0.0,0.0,2.2,687.07,643.6,34.1,,,7.5,,3.37
224,78.0,0.0,22.0,0.0,0.0,0.0,0.0,0.0,0.0,0.0,0.0,0.0,0.0,0.0,0.0,2.19,659.26,630.45,34.82,,,7.5,,3.51
225,77.0,0.0,23.0,0.0,0.0,0.0,0.0,0.0,0.0,0.0,0.0,0.0,0.0,0.0,0.0,2.17,642.34,619.65,36.17,,,7.5,,3.64
226,76.0,0.0,24.0,0.0,0.0,0.0,0.0,0.0,0.0,0.0,0.0,0.0,0.0,0.0,0.0,2.15,639.84,610.0,38.0,,,7.5,,3.78
227,75.0,0.0,25.0,0.0,0.0,0.0,0.0,0.0,0.0,0.0,0.0,0.0,0.0,0.0,0.0,2.13,633.56,553.03,39.93,,,7.5,,3.92
228,74.0,0.0,26.0,0.0,0.0,0.0,0.0,0.0,0.0,0.0,0.0,0.0,0.0,0.0,0.0,2.1,615.57,487.57,42.02,,,7.5,,4.06
229,73.0,0.0,27.0,0.0,0.0,0.0,0.0,0.0,0.0,0.0,0.0,0.0,0.0,0.0,0.0,2.08,598.79,442.21,44.32,,,12.5,,4.2
230,72.0,0.0,28.0,0.0,0.0,0.0,0.0,0.0,0.0,0.0,0.0,0.0,0.0,0.0,0.0,2.05,598.25,387.53,46.43,,,12.5,,4.33
231,71.0,0.0,29.0,0.0,0.0,0.0,0.0,0.0,0.0,0.0,0.0,0.0,0.0,0.0,0.0,2.02,586.89,341.25,47.94,,,12.5,,4.47
232,70.0,0.0,30.0,0.0,0.0,0.0,0.0,0.0,0.0,0.0,0.0,0.0,0.0,0.0,0.0,1.99,24.31,303.41,49.73,,,12.5,,4.61
233,69.0,0.0,31.0,0.0,0.0,0.0,0.0,0.0,0.0,0.0,0.0,0.0,0.0,0.0,0.0,1.96,24.45,263.96,51.29,,,12.5,,4.75
234,68.0,0.0,32.0,0.0,0.0,0.0,0.0,0.0,0.0,0.0,0.0,0.0,0.0,0.0,0.0,1.92,24.72,302.86,52.56,,,12.5,,4.88
235,67.0,0.0,33.0,0.0,0.0,0.0,0.0,0.0,0.0,0.0,0.0,0.0,0.0,0.0,0.0,1.88,24.97,274.97,53.67,,,12.5,,5.02
236,66.0,0.0,34.0,0.0,0.0,0.0,0.0,0.0,0.0,0.0,0.0,0.0,0.0,0.0,0.0,1.85,25.43,252.45,55.42,,,12.5,,5.16
237,65.0,0.0,35.0,0.0,0.0,0.0,0.0,0.0,0.0,0.0,0.0,0.0,0.0,0.0,0.0,1.82,25.48,228.0,58.16,,,12.5,,5.29
238,64.0,0.0,36.0,0.0,0.0,0.0,0.0,0.0,0.0,0.0,0.0,0.0,0.0,0.0,0.0,1.81,25.39,250.0,60.8,,,12.5,,5.43
239,63.0,0.0,37.0,0.0,0.0,0.0,0.0,0.0,0.0,0.0,0.0,0.0,0.0,0.0,0.0,1.82,25.56,271.42,63.44,,,10.35,,5.57
240,62.0,0.0,38.0,0.0,0.0,0.0,0.0,0.0,0.0,0.0,0.0,0.0,0.0,0.0,0.0,1.81,28.11,304.26,64.23,,,7.26,,5.7
241,61.0,0.0,39.0,0.0,0.0,0.0,0.0,0.0,0.0,0.0,0.0,0.0,0.0,0.0,0.0,1.81,33.42,334.0,61.35,,,7.26,,5.84
242,60.0,0.0,40.0,0.0,0.0,0.0,0.0,0.0,0.0,0.0,0.0,0.0,0.0,0.0,0.0,1.8,32.63,355.0,59.35,,,7.26,,5.98
243,59.0,0.0,41.0,0.0,0.0,0.0,0.0,0.0,0.0,0.0,0.0,0.0,0.0,0.0,0.0,1.79,31.04,374.0,56.21,,,7.26,,6.11
244,58.0,0.0,42.0,0.0,0.0,0.0,0.0,0.0,0.0,0.0,0.0,0.0,0.0,0.0,0.0,1.78,29.44,393.0,52.85,,,7.26,,6.25
245,57.0,0.0,43.0,0.0,0.0,0.0,0.0,0.0,0.0,0.0,0.0,0.0,0.0,0.0,0.0,1.77,27.85,411.0,50.31,,,12.2,,6.38
246,56.0,0.0,44.0,0.0,0.0,0.0,0.0,0.0,0.0,0.0,0.0,0.0,0.0,0.0,0.0,1.75,27.06,428.0,47.58,,,15.8,,6.52
247,55.0,0.0,45.0,0.0,0.0,0.0,0.0,0.0,0.0,0.0,0.0,0.0,0.0,0.0,0.0,1.74,25.46,444.0,44.99,498.0,172.0,70.0,95.0,6.65
248,54.0,0.0,46.0,0.0,0.0,0.0,0.0,0.0,0.0,0.0,0.0,0.0,0.0,0.0,0.0,1.72,23.87,459.0,43.2,,,6.4,,6.79
249,53.0,0.0,47.0,0.0,0.0,0.0,0.0,0.0,0.0,0.0,0.0,0.0,0.0,0.0,0.0,1.71,23.08,474.0,41.49,,,6.4,,6.92
250,52.0,0.0,48.0,0.0,0.0,0.0,0.0,0.0,0.0,0.0,0.0,0.0,0.0,0.0,0.0,1.69,22.28,488.0,40.74,,,6.4,,7.06
251,51.0,0.0,49.0,0.0,0.0,0.0,0.0,0.0,0.0,0.0,0.0,0.0,0.0,0.0,0.0,1.68,21.49,501.0,40.31,,,6.4,,7.19
252,50.0,0.0,50.0,0.0,0.0,0.0,0.0,0.0,0.0,0.0,0.0,0.0,0.0,0.0,0.0,1.66,20.69,513.0,35.65,,,6.4,,7.33
253,49.0,0.0,51.0,0.0,0.0,0.0,0.0,0.0,0.0,0.0,0.0,0.0,0.0,0.0,0.0,1.64,20.69,524.0,34.18,,,6.4,,7.46
254,48.0,0.0,52.0,0.0,0.0,0.0,0.0,0.0,0.0,0.0,0.0,0.0,0.0,0.0,0.0,1.63,20.69,535.0,32.65,,,6.4,,7.6
255,47.0,0.0,53.0,0.0,0.0,0.0,0.0,0.0,0.0,0.0,0.0,0.0,0.0,0.0,0.0,1.61,20.69,545.0,30.95,,,5.5,,7.73
256,46.0,0.0,54.0,0.0,0.0,0.0,0.0,0.0,0.0,0.0,0.0,0.0,0.0,0.0,0.0,1.59,21.49,554.0,29.41,,,5.5,,7.87
257,45.0,0.0,55.0,0.0,0.0,0.0,0.0,0.0,0.0,0.0,0.0,0.0,0.0,0.0,0.0,1.57,21.49,563.0,27.9,,,5.5,,8.0
258,44.0,0.0,56.0,0.0,0.0,0.0,0.0,0.0,0.0,0.0,0.0,0.0,0.0,0.0,0.0,1.55,22.28,571.0,26.5,,,5.5,,8.14
259,43.0,0.0,57.0,0.0,0.0,0.0,0.0,0.0,0.0,0.0,0.0,0.0,0.0,0.0,0.0,1.54,23.08,578.0,25.15,,,5.5,,8.27
260,42.0,0.0,58.0,0.0,0.0,0.0,0.0,0.0,0.0,0.0,0.0,0.0,0.0,0.0,0.0,1.52,23.87,584.0,24.37,,,5.5,,8.4
261,41.0,0.0,59.0,0.0,0.0,0.0,0.0,0.0,0.0,0.0,0.0,0.0,0.0,0.0,0.0,1.5,24.67,590.0,23.24,,,5.5,,8.54
262,40.0,0.0,60.0,0.0,0.0,0.0,0.0,0.0,0.0,0.0,0.0,0.0,0.0,0.0,0.0,1.48,24.67,595.0,22.2,,,5.5,,8.67
263,39.0,0.0,61.0,0.0,0.0,0.0,0.0,0.0,0.0,0.0,0.0,0.0,0.0,0.0,0.0,1.46,24.67,599.0,21.29,,,5.5,,8.8
264,38.0,0.0,62.0,0.0,0.0,0.0,0.0,0.0,0.0,0.0,0.0,0.0,0.0,0.0,0.0,1.44,24.67,603.0,20.58,,,5.5,,8.94
265,37.0,0.0,63.0,0.0,0.0,0.0,0.0,0.0,0.0,0.0,0.0,0.0,0.0,0.0,0.0,1.42,23.87,606.0,19.84,,,5.5,,9.07
266,36.0,0.0,64.0,0.0,0.0,0.0,0.0,0.0,0.0,0.0,0.0,0.0,0.0,0.0,0.0,1.4,23.87,608.0,19.32,,,5.5,,9.2
267,35.0,0.0,65.0,0.0,0.0,0.0,0.0,0.0,0.0,0.0,0.0,0.0,0.0,0.0,0.0,1.38,23.87,610.0,18.95,,,5.5,,9.33
268,34.0,0.0,66.0,0.0,0.0,0.0,0.0,0.0,0.0,0.0,0.0,0.0,0.0,0.0,0.0,1.36,23.08,611.0,18.53,,,7.75,,9.47
269,33.0,0.0,67.0,0.0,0.0,0.0,0.0,0.0,0.0,0.0,0.0,0.0,0.0,0.0,0.0,1.34,22.28,611.0,18.09,,,7.75,,9.6
270,32.0,0.0,68.0,0.0,0.0,0.0,0.0,0.0,0.0,0.0,0.0,0.0,0.0,0.0,0.0,1.32,22.28,611.0,17.85,,,7.75,,9.73
271,31.0,0.0,69.0,0.0,0.0,0.0,0.0,0.0,0.0,0.0,0.0,0.0,0.0,0.0,0.0,1.29,21.49,610.0,17.42,,,7.75,,9.86
272,30.0,0.0,70.0,0.0,0.0,0.0,0.0,0.0,0.0,0.0,0.0,0.0,0.0,0.0,0.0,1.27,19.89,608.0,17.03,,,7.75,,10.0
273,29.0,0.0,71.0,0.0,0.0,0.0,0.0,0.0,0.0,0.0,0.0,0.0,0.0,0.0,0.0,1.25,19.1,606.0,16.48,,,7.75,,10.13
274,28.0,0.0,72.0,0.0,0.0,0.0,0.0,0.0,0.0,0.0,0.0,0.0,0.0,0.0,0.0,1.23,17.51,604.0,15.94,,,7.75,,10.26
275,27.0,0.0,73.0,0.0,0.0,0.0,0.0,0.0,0.0,0.0,0.0,0.0,0.0,0.0,0.0,1.2,16.71,601.0,15.52,,,7.75,,10.39
276,26.0,0.0,74.0,0.0,0.0,0.0,0.0,0.0,0.0,0.0,0.0,0.0,0.0,0.0,0.0,1.18,15.12,597.0,15.03,,,7.75,,10.52
277,25.0,0.0,75.0,0.0,0.0,0.0,0.0,0.0,0.0,0.0,0.0,0.0,0.0,0.0,0.0,1.16,14.32,592.0,14.47,,,80.0,,10.66
278,24.0,0.0,76.0,0.0,0.0,0.0,0.0,0.0,0.0,0.0,0.0,0.0,0.0,0.0,0.0,1.14,13.53,587.0,14.64,,,80.0,,10.79
279,23.0,0.0,77.0,0.0,0.0,0.0,0.0,0.0,0.0,0.0,0.0,0.0,0.0,0.0,0.0,1.12,11.94,582.0,14.97,,,80.0,,10.92
280,22.0,0.0,78.0,0.0,0.0,0.0,0.0,0.0,0.0,0.0,0.0,0.0,0.0,0.0,0.0,1.09,11.14,576.0,15.18,567.0,155.0,80.0,127.0,11.05
281,21.0,0.0,79.0,0.0,0.0,0.0,0.0,0.0,0.0,0.0,0.0,0.0,0.0,0.0,0.0,1.07,11.14,569.0,15.29,,,35.0,,11.18
282,20.0,0.0,80.0,0.0,0.0,0.0,0.0,0.0,0.0,0.0,0.0,0.0,0.0,0.0,0.0,1.05,11.14,562.0,14.88,,,35.0,,11.31
283,19.0,0.0,81.0,0.0,0.0,0.0,0.0,0.0,0.0,0.0,0.0,0.0,0.0,0.0,0.0,1.03,11.94,555.0,14.77,,,35.0,,11.44
284,18.0,0.0,82.0,0.0,0.0,0.0,0.0,0.0,0.0,0.0,0.0,0.0,0.0,0.0,0.0,1.01,12.73,547.0,14.6,,,35.0,,11.57
285,17.0,0.0,83.0,0.0,0.0,0.0,0.0,0.0,0.0,0.0,0.0,0.0,0.0,0.0,0.0,0.98,13.53,538.0,14.56,,,35.0,,11.7
286,16.0,0.0,84.0,0.0,0.0,0.0,0.0,0.0,0.0,0.0,0.0,0.0,0.0,0.0,0.0,0.96,14.32,529.0,14.45,,,35.0,,11.83
287,15.0,0.0,85.0,0.0,0.0,0.0,0.0,0.0,0.0,0.0,0.0,0.0,0.0,0.0,0.0,0.94,15.92,519.0,14.29,,,35.0,,11.96
288,14.0,0.0,86.0,0.0,0.0,0.0,0.0,0.0,0.0,0.0,0.0,0.0,0.0,0.0,0.0,0.91,16.71,509.0,14.13,,,35.0,,12.09
289,13.0,0.0,87.0,0.0,0.0,0.0,0.0,0.0,0.0,0.0,0.0,0.0,0.0,0.0,0.0,0.89,18.3,499.0,14.04,,,70.0,,12.22
290,12.0,0.0,88.0,0.0,0.0,0.0,0.0,0.0,0.0,0.0,0.0,0.0,0.0,0.0,0.0,0.87,19.89,488.0,13.8,,,70.0,,12.35
291,11.0,0.0,89.0,0.0,0.0,0.0,0.0,0.0,0.0,0.0,0.0,0.0,0.0,0.0,0.0,0.85,22.28,477.0,13.62,,,70.0,,12.48
292,10.0,0.0,90.0,0.0,0.0,0.0,0.0,0.0,0.0,0.0,0.0,0.0,0.0,0.0,0.0,0.82,23.87,465.0,13.28,,,70.0,,12.61
293,9.0,0.0,91.0,0.0,0.0,0.0,0.0,0.0,0.0,0.0,0.0,0.0,0.0,0.0,0.0,0.8,28.65,453.0,13.26,,,70.0,,12.74
294,8.0,0.0,92.0,0.0,0.0,0.0,0.0,0.0,0.0,0.0,0.0,0.0,0.0,0.0,0.0,0.78,32.63,440.0,13.01,,,70.0,,12.87
295,7.0,0.0,93.0,0.0,0.0,0.0,0.0,0.0,0.0,0.0,0.0,0.0,0.0,0.0,0.0,0.76,35.81,427.0,12.54,,,70.0,,13.0
296,6.0,0.0,94.0,0.0,0.0,0.0,0.0,0.0,0.0,0.0,0.0,0.0,0.0,0.0,0.0,0.74,39.79,413.0,12.48,,,70.0,,13.13
297,5.0,0.0,95.0,0.0,0.0,0.0,0.0,0.0,0.0,0.0,0.0,0.0,0.0,0.0,0.0,0.71,43.77,399.0,11.85,,,70.0,,13.26
298,4.0,0.0,96.0,0.0,0.0,0.0,0.0,0.0,0.0,0.0,0.0,0.0,0.0,0.0,0.0,0.69,46.95,385.0,11.27,,,70.0,,13.39
299,3.0,0.0,97.0,0.0,0.0,0.0,0.0,0.0,0.0,0.0,0.0,0.0,0.0,0.0,0.0,0.67,50.13,370.0,10.77,,,70.0,,13.51
300,2.0,0.0,98.0,0.0,0.0,0.0,0.0,0.0,0.0,0.0,0.0,0.0,0.0,0.0,0.0,0.64,54.11,355.0,10.64,,,70.0,,13.64
301,1.0,0.0,99.0,0.0,0.0,0.0,0.0,0.0,0.0,0.0,0.0,0.0,0.0,0.0,0.0,0.62,56.5,340.0,10.11,,,70.0,,13.77
302,0.0,0.0,100.0,0.0,0.0,0.0,0.0,0.0,0.0,0.0,0.0,0.0,0.0,0.0,0.0,0.6,58.89,324.0,8.85,447.0,172.0,70.0,100.0,13.9
303,100.0,0.0,0.0,0.0,0.0,0.0,0.0,0.0,0.0,0.0,0.0,0.0,0.0,0.0,0.0,2.23,84.35,770.0,11.2,412.0,241.0,40.0,100.0,0.42
304,99.0,0.0,1.0,0.0,0.0,0.0,0.0,0.0,0.0,0.0,0.0,0.0,0.0,0.0,0.0,2.24,110.61,769.0,12.31,,,40.0,,0.57
305,98.0,0.0,2.0,0.0,0.0,0.0,0.0,0.0,0.0,0.0,0.0,0.0,0.0,0.0,0.0,2.24,150.4,767.0,13.72,,,40.0,,0.71
306,97.0,0.0,3.0,0.0,0.0,0.0,0.0,0.0,0.0,0.0,0.0,0.0,0.0,0.0,0.0,2.25,203.72,766.0,14.97,,,40.0,,0.85
307,96.0,0.0,4.0,0.0,0.0,0.0,0.0,0.0,0.0,0.0,0.0,0.0,0.0,0.0,0.0,2.25,256.24,763.0,16.85,,,40.0,,0.99
308,95.0,0.0,5.0,0.0,0.0,0.0,0.0,0.0,0.0,0.0,0.0,0.0,0.0,0.0,0.0,2.25,306.37,760.0,19.23,,,7.5,,1.13
309,94.0,0.0,6.0,0.0,0.0,0.0,0.0,0.0,0.0,0.0,0.0,0.0,0.0,0.0,0.0,2.25,353.32,757.0,20.54,,,7.5,,1.27
310,93.0,0.0,7.0,0.0,0.0,0.0,0.0,0.0,0.0,0.0,0.0,0.0,0.0,0.0,0.0,2.26,395.5,752.0,21.91,,,7.5,,1.41
311,92.0,0.0,8.0,0.0,0.0,0.0,0.0,0.0,0.0,0.0,0.0,0.0,0.0,0.0,0.0,2.26,438.47,748.0,23.16,,,7.5,,1.55
312,91.0,0.0,9.0,0.0,0.0,0.0,0.0,0.0,0.0,0.0,0.0,0.0,0.0,0.0,0.0,2.26,481.44,743.0,24.47,,,7.5,,1.69
313,90.0,0.0,10.0,0.0,0.0,0.0,0.0,0.0,0.0,0.0,0.0,0.0,0.0,0.0,0.0,2.26,522.03,737.0,25.78,,,7.5,,1.83
314,89.0,0.0,11.0,0.0,0.0,0.0,0.0,0.0,0.0,0.0,0.0,0.0,0.0,0.0,0.0,2.26,564.2,731.0,26.5,,,7.5,,1.97
315,88.0,0.0,12.0,0.0,0.0,0.0,0.0,0.0,0.0,0.0,0.0,0.0,0.0,0.0,0.0,2.26,603.99,724.0,28.05,,,7.5,,2.11
316,87.0,0.0,13.0,0.0,0.0,0.0,0.0,0.0,0.0,0.0,0.0,0.0,0.0,0.0,0.0,2.26,642.19,716.0,29.04,,,7.5,,2.25
317,86.0,0.0,14.0,0.0,0.0,0.0,0.0,0.0,0.0,0.0,0.0,0.0,0.0,0.0,0.0,2.25,680.39,709.0,30.04,,,7.5,,2.39
318,85.0,0.0,15.0,0.0,0.0,0.0,0.0,0.0,0.0,0.0,0.0,0.0,0.0,0.0,0.0,2.25,716.2,700.0,30.88,,,7.5,,2.53
319,84.0,0.0,16.0,0.0,0.0,0.0,0.0,0.0,0.0,0.0,0.0,0.0,0.0,0.0,0.0,2.25,750.42,691.0,31.6,,,7.5,,2.67
320,83.0,0.0,17.0,0.0,0.0,0.0,0.0,0.0,0.0,0.0,0.0,0.0,0.0,0.0,0.0,2.24,785.43,681.0,32.75,,,7.5,,2.81
321,82.0,0.0,18.0,0.0,0.0,0.0,0.0,0.0,0.0,0.0,0.0,0.0,0.0,0.0,0.0,2.23,755.12,671.0,33.05,,,7.5,,2.95
322,81.0,0.0,19.0,0.0,0.0,0.0,0.0,0.0,0.0,0.0,0.0,0.0,0.0,0.0,0.0,2.23,719.74,661.0,33.79,,,7.5,,3.09
323,80.0,0.0,20.0,0.0,0.0,0.0,0.0,0.0,0.0,0.0,0.0,0.0,0.0,0.0,0.0,2.22,714.25,652.18,34.06,1202.0,824.0,7.5,303.0,3.23
324,79.0,0.0,21.0,0.0,0.0,0.0,0.0,0.0,0.0,0.0,0.0,0.0,0.0,0.0,0.0,2.2,687.07,643.6,34.3,,,7.5,,3.37
325,78.0,0.0,22.0,0.0,0.0,0.0,0.0,0.0,0.0,0.0,0.0,0.0,0.0,0.0,0.0,2.19,659.26,630.45,34.78,,,7.5,,3.51
326,77.0,0.0,23.0,0.0,0.0,0.0,0.0,0.0,0.0,0.0,0.0,0.0,0.0,0.0,0.0,2.17,642.34,619.65,36.37,,,7.5,,3.64
327,76.0,0.0,24.0,0.0,0.0,0.0,0.0,0.0,0.0,0.0,0.0,0.0,0.0,0.0,0.0,2.15,639.84,610.0,37.97,,,7.5,,3.78
328,75.0,0.0,25.0,0.0,0.0,0.0,0.0,0.0,0.0,0.0,0.0,0.0,0.0,0.0,0.0,2.13,633.56,553.03,39.86,,,7.5,,3.92
329,74.0,0.0,26.0,0.0,0.0,0.0,0.0,0.0,0.0,0.0,0.0,0.0,0.0,0.0,0.0,2.1,615.57,487.57,41.28,,,7.5,,4.06
330,73.0,0.0,27.0,0.0,0.0,0.0,0.0,0.0,0.0,0.0,0.0,0.0,0.0,0.0,0.0,2.08,598.79,442.21,43.4,,,12.5,,4.2
331,72.0,0.0,28.0,0.0,0.0,0.0,0.0,0.0,0.0,0.0,0.0,0.0,0.0,0.0,0.0,2.05,598.25,387.53,45.58,,,12.5,,4.33
332,71.0,0.0,29.0,0.0,0.0,0.0,0.0,0.0,0.0,0.0,0.0,0.0,0.0,0.0,0.0,2.02,586.89,341.25,47.21,,,12.5,,4.47
333,70.0,0.0,30.0,0.0,0.0,0.0,0.0,0.0,0.0,0.0,0.0,0.0,0.0,0.0,0.0,1.99,24.31,303.41,49.04,,,12.5,,4.61
334,69.0,0.0,31.0,0.0,0.0,0.0,0.0,0.0,0.0,0.0,0.0,0.0,0.0,0.0,0.0,1.96,24.45,263.96,50.79,,,12.5,,4.75
335,68.0,0.0,32.0,0.0,0.0,0.0,0.0,0.0,0.0,0.0,0.0,0.0,0.0,0.0,0.0,1.92,24.72,302.86,52.3,,,12.5,,4.88
336,67.0,0.0,33.0,0.0,0.0,0.0,0.0,0.0,0.0,0.0,0.0,0.0,0.0,0.0,0.0,1.88,24.97,274.97,53.54,,,12.5,,5.02
337,66.0,0.0,34.0,0.0,0.0,0.0,0.0,0.0,0.0,0.0,0.0,0.0,0.0,0.0,0.0,1.85,25.43,252.45,55.33,,,12.5,,5.16
338,65.0,0.0,35.0,0.0,0.0,0.0,0.0,0.0,0.0,0.0,0.0,0.0,0.0,0.0,0.0,1.82,25.48,228.0,58.51,,,12.5,,5.29
339,64.0,0.0,36.0,0.0,0.0,0.0,0.0,0.0,0.0,0.0,0.0,0.0,0.0,0.0,0.0,1.81,25.39,250.0,61.22,,,12.5,,5.43
340,63.0,0.0,37.0,0.0,0.0,0.0,0.0,0.0,0.0,0.0,0.0,0.0,0.0,0.0,0.0,1.82,25.56,271.42,63.51,,,10.35,,5.57
341,62.0,0.0,38.0,0.0,0.0,0.0,0.0,0.0,0.0,0.0,0.0,0.0,0.0,0.0,0.0,1.81,28.11,304.26,63.88,,,7.26,,5.7
342,61.0,0.0,39.0,0.0,0.0,0.0,0.0,0.0,0.0,0.0,0.0,0.0,0.0,0.0,0.0,1.81,33.42,334.0,60.49,,,7.26,,5.84
343,60.0,0.0,40.0,0.0,0.0,0.0,0.0,0.0,0.0,0.0,0.0,0.0,0.0,0.0,0.0,1.8,32.63,355.0,59.35,,,7.26,,5.98
344,59.0,0.0,41.0,0.0,0.0,0.0,0.0,0.0,0.0,0.0,0.0,0.0,0.0,0.0,0.0,1.79,31.04,374.0,54.89,,,7.26,,6.11
345,58.0,0.0,42.0,0.0,0.0,0.0,0.0,0.0,0.0,0.0,0.0,0.0,0.0,0.0,0.0,1.78,29.44,393.0,51.87,,,7.26,,6.25
346,57.0,0.0,43.0,0.0,0.0,0.0,0.0,0.0,0.0,0.0,0.0,0.0,0.0,0.0,0.0,1.77,27.85,411.0,49.55,,,12.2,,6.38
347,56.0,0.0,44.0,0.0,0.0,0.0,0.0,0.0,0.0,0.0,0.0,0.0,0.0,0.0,0.0,1.75,27.06,428.0,47.72,,,15.8,,6.52
348,55.0,0.0,45.0,0.0,0.0,0.0,0.0,0.0,0.0,0.0,0.0,0.0,0.0,0.0,0.0,1.74,25.46,444.0,45.55,498.0,172.0,70.0,95.0,6.65
349,54.0,0.0,46.0,0.0,0.0,0.0,0.0,0.0,0.0,0.0,0.0,0.0,0.0,0.0,0.0,1.72,23.87,459.0,43.96,,,6.4,,6.79
350,53.0,0.0,47.0,0.0,0.0,0.0,0.0,0.0,0.0,0.0,0.0,0.0,0.0,0.0,0.0,1.71,23.08,474.0,42.44,,,6.4,,6.92
351,52.0,0.0,48.0,0.0,0.0,0.0,0.0,0.0,0.0,0.0,0.0,0.0,0.0,0.0,0.0,1.69,21.49,488.0,42.09,,,6.4,,7.06
352,51.0,0.0,49.0,0.0,0.0,0.0,0.0,0.0,0.0,0.0,0.0,0.0,0.0,0.0,0.0,1.68,20.69,501.0,42.27,,,6.4,,7.19
353,50.0,0.0,50.0,0.0,0.0,0.0,0.0,0.0,0.0,0.0,0.0,0.0,0.0,0.0,0.0,1.66,19.89,513.0,35.65,,,6.4,,7.33
354,49.0,0.0,51.0,0.0,0.0,0.0,0.0,0.0,0.0,0.0,0.0,0.0,0.0,0.0,0.0,1.64,18.3,524.0,34.76,,,6.4,,7.46
355,48.0,0.0,52.0,0.0,0.0,0.0,0.0,0.0,0.0,0.0,0.0,0.0,0.0,0.0,0.0,1.63,17.51,535.0,32.98,,,6.4,,7.6
356,47.0,0.0,53.0,0.0,0.0,0.0,0.0,0.0,0.0,0.0,0.0,0.0,0.0,0.0,0.0,1.61,16.71,545.0,31.08,,,5.5,,7.73
357,46.0,0.0,54.0,0.0,0.0,0.0,0.0,0.0,0.0,0.0,0.0,0.0,0.0,0.0,0.0,1.59,15.92,554.0,29.84,,,5.5,,7.87
358,45.0,0.0,55.0,0.0,0.0,0.0,0.0,0.0,0.0,0.0,0.0,0.0,0.0,0.0,0.0,1.57,15.12,563.0,28.36,,,5.5,,8.0
359,44.0,0.0,56.0,0.0,0.0,0.0,0.0,0.0,0.0,0.0,0.0,0.0,0.0,0.0,0.0,1.55,14.32,571.0,26.88,,,5.5,,8.14
360,43.0,0.0,57.0,0.0,0.0,0.0,0.0,0.0,0.0,0.0,0.0,0.0,0.0,0.0,0.0,1.54,13.53,578.0,25.39,,,5.5,,8.27
361,42.0,0.0,58.0,0.0,0.0,0.0,0.0,0.0,0.0,0.0,0.0,0.0,0.0,0.0,0.0,1.52,12.73,584.0,24.55,,,5.5,,8.4
362,41.0,0.0,59.0,0.0,0.0,0.0,0.0,0.0,0.0,0.0,0.0,0.0,0.0,0.0,0.0,1.5,11.94,590.0,23.34,,,5.5,,8.54
363,40.0,0.0,60.0,0.0,0.0,0.0,0.0,0.0,0.0,0.0,0.0,0.0,0.0,0.0,0.0,1.48,11.14,595.0,22.2,,,5.5,,8.67
364,39.0,0.0,61.0,0.0,0.0,0.0,0.0,0.0,0.0,0.0,0.0,0.0,0.0,0.0,0.0,1.46,10.35,599.0,21.21,,,5.5,,8.8
365,38.0,0.0,62.0,0.0,0.0,0.0,0.0,0.0,0.0,0.0,0.0,0.0,0.0,0.0,0.0,1.44,9.55,603.0,20.48,,,5.5,,8.94
366,37.0,0.0,63.0,0.0,0.0,0.0,0.0,0.0,0.0,0.0,0.0,0.0,0.0,0.0,0.0,1.42,8.75,606.0,19.79,,,5.5,,9.07
367,36.0,0.0,64.0,0.0,0.0,0.0,0.0,0.0,0.0,0.0,0.0,0.0,0.0,0.0,0.0,1.4,8.75,608.0,19.26,,,5.5,,9.2
368,35.0,0.0,65.0,0.0,0.0,0.0,0.0,0.0,0.0,0.0,0.0,0.0,0.0,0.0,0.0,1.38,7.96,610.0,18.94,,,5.5,,9.33
369,34.0,0.0,66.0,0.0,0.0,0.0,0.0,0.0,0.0,0.0,0.0,0.0,0.0,0.0,0.0,1.36,7.16,611.0,18.57,,,7.75,,9.47
370,33.0,0.0,67.0,0.0,0.0,0.0,0.0,0.0,0.0,0.0,0.0,0.0,0.0,0.0,0.0,1.34,7.16,611.0,18.05,,,7.75,,9.6
371,32.0,0.0,68.0,0.0,0.0,0.0,0.0,0.0,0.0,0.0,0.0,0.0,0.0,0.0,0.0,1.32,6.37,611.0,17.84,,,7.75,,9.73
372,31.0,0.0,69.0,0.0,0.0,0.0,0.0,0.0,0.0,0.0,0.0,0.0,0.0,0.0,0.0,1.29,6.37,610.0,17.38,,,7.75,,9.86
373,30.0,0.0,70.0,0.0,0.0,0.0,0.0,0.0,0.0,0.0,0.0,0.0,0.0,0.0,0.0,1.27,5.57,608.0,17.03,,,7.75,,10.0
374,29.0,0.0,71.0,0.0,0.0,0.0,0.0,0.0,0.0,0.0,0.0,0.0,0.0,0.0,0.0,1.25,5.57,606.0,16.42,,,7.75,,10.13
375,28.0,0.0,72.0,0.0,0.0,0.0,0.0,0.0,0.0,0.0,0.0,0.0,0.0,0.0,0.0,1.23,4.77,604.0,15.88,,,7.75,,10.26
376,27.0,0.0,73.0,0.0,0.0,0.0,0.0,0.0,0.0,0.0,0.0,0.0,0.0,0.0,0.0,1.2,4.77,601.0,15.5,,,7.75,,10.39
377,26.0,0.0,74.0,0.0,0.0,0.0,0.0,0.0,0.0,0.0,0.0,0.0,0.0,0.0,0.0,1.18,4.77,597.0,15.0,,,7.75,,10.52
378,25.0,0.0,75.0,0.0,0.0,0.0,0.0,0.0,0.0,0.0,0.0,0.0,0.0,0.0,0.0,1.16,4.77,592.0,14.44,,,80.0,,10.66
379,24.0,0.0,76.0,0.0,0.0,0.0,0.0,0.0,0.0,0.0,0.0,0.0,0.0,0.0,0.0,1.14,3.98,587.0,14.64,,,80.0,,10.79
380,23.0,0.0,77.0,0.0,0.0,0.0,0.0,0.0,0.0,0.0,0.0,0.0,0.0,0.0,0.0,1.12,3.98,582.0,14.94,,,80.0,,10.92
381,22.0,0.0,78.0,0.0,0.0,0.0,0.0,0.0,0.0,0.0,0.0,0.0,0.0,0.0,0.0,1.09,3.98,576.0,15.19,567.0,155.0,80.0,127.0,11.05
382,21.0,0.0,79.0,0.0,0.0,0.0,0.0,0.0,0.0,0.0,0.0,0.0,0.0,0.0,0.0,1.07,4.77,569.0,15.32,,,35.0,,11.18
383,20.0,0.0,80.0,0.0,0.0,0.0,0.0,0.0,0.0,0.0,0.0,0.0,0.0,0.0,0.0,1.05,4.77,562.0,14.88,,,35.0,,11.31
384,19.0,0.0,81.0,0.0,0.0,0.0,0.0,0.0,0.0,0.0,0.0,0.0,0.0,0.0,0.0,1.03,5.57,555.0,14.81,,,35.0,,11.44
385,18.0,0.0,82.0,0.0,0.0,0.0,0.0,0.0,0.0,0.0,0.0,0.0,0.0,0.0,0.0,1.01,6.37,547.0,14.62,,,35.0,,11.57
386,17.0,0.0,83.0,0.0,0.0,0.0,0.0,0.0,0.0,0.0,0.0,0.0,0.0,0.0,0.0,0.98,7.16,538.0,14.57,,,35.0,,11.7
387,16.0,0.0,84.0,0.0,0.0,0.0,0.0,0.0,0.0,0.0,0.0,0.0,0.0,0.0,0.0,0.96,8.75,529.0,14.45,,,35.0,,11.83
388,15.0,0.0,85.0,0.0,0.0,0.0,0.0,0.0,0.0,0.0,0.0,0.0,0.0,0.0,0.0,0.94,9.55,519.0,14.6,,,35.0,,11.96
