Repository: Shakti-95/Data-and-Codes-for-Experimentally-Validated-Inverse-design-of-Multi-Property-Fe-Co-Ni-alloys

# Data and Codes for Experimentally Validated Inverse design of Multi-Property Fe-Co-Ni alloys

This repository contains the data and codes for the research work "_**Experimentally Validated Inverse design of Multi-Property Fe-Co-Ni alloys**_" authored by _Shakti P. Padhy, Varun Chaudhary, Yee-Fun Lim, Ruiming Zhu, Muang Thway, Kedar Hippalgaonkar, & Raju V. Ramanujan_ which is published in iScience (https://www.cell.com/iscience/fulltext/S2589-0042(24)00945-3).

This work addresses the challenge of using incomplete and heterogeneous data in materials science in terms of property measurements and different processing conditions of samples, respectively. A unique method of machine learning-based imputation technique is developed for which the codes are available in the ``2-Imputation`` folder.

The original curated database is present in ``FeNiCo_db_2.csv`` file and the final imputed database is present in ``FeNiCo_comp-prop.csv`` file.

Further, two sets of multi-property models are developed - one with features consisting of only compositional elements and the other with features consisting of compositional elements along with Wen alloy features. The Wen alloy features were calculated using the WenAlloys featurizer class in the matminer package. Further details about these features can be found in the paper "Wen, C., Zhang, Y., Wang, C., Xue, D., Bai, Y., Antonov, S., Dai, L., Lookman, T., & Su, Y. (2019). Machine learning assisted design of high entropy alloys with desired property. Acta Materialia, 170, 109-117."

2 best-performing models were selected and experimental validation of the models was performed.

Lastly, the inverse design of Fe-Co-Ni alloy compositions was done using Bayesian optimization in which multiple property target sets were given. The predicted compositions and predicted property values were also experimentally validated.

All of these codes are available in the ``3-Multi-property ML and multi-objective BO`` folder.

# Cite us
If you used the database or the codes for your research, consider citing our paper and the GitHub repository

## Paper citation
```
@article{padhy2024experimentally,
  title={Experimentally validated inverse design of multi-property Fe-Co-Ni alloys},
  author={Padhy, Shakti P and Chaudhary, Varun and Lim, Yee-Fun and Zhu, Ruiming and Thway, Muang and Hippalgaonkar, Kedar and Ramanujan, Raju V},
  journal={iScience},
  volume={27},
  number={5},
  pages={109723},
  year={2024},
  publisher={Elsevier}
}
```

## GitHub repository citation
```
@software{padhy_2024_10686272,
  author       = {Padhy, Shakti Prasad and
                  Chaudhary, Varun and
                  Lim, Yee-Fun and
                  Zhu, Ruiming and
                  Thway, Maung and
                  Hippalgaonkar, Kedar and
                  Ramanujan, Raju V.},
  title        = {Data-and-Codes-for-Experimentally-Validated-
                   Inverse-design-of-Multi-Property-Fe-Co-Ni-alloys:
                   Data and codes release\_v1.0.1
                  },
  month        = feb,
  year         = 2024,
  publisher    = {Zenodo},
  version      = {v1.0.1},
  doi          = {10.5281/zenodo.10686272},
  url          = {https://doi.org/10.5281/zenodo.10686272},
}
```

File: FeNiCo_comp-prop.csv (part 1 of 2)
,Fe,Co,Ni,V,Mo,Cr,Cu,Mn,C,W,Ta,Nb,Al,Ti,Si,Ms,Hc,Tc,ER,TS,YS,Elong,HV,Cost
0,100,0,0,0,0,0,0,0,0,0,0,0,0,0,0,2.23,,724,8.56,,,,,0.42
1,99,1,0,0,0,0,0,0,0,0,0,0,0,0,0,2.24,,739,11.9,,,,,0.77
2,98,2,0,0,0,0,0,0,0,0,0,0,0,0,0,2.25,,753,14.13,,,,,1.11
3,97,3,0,0,0,0,0,0,0,0,0,0,0,0,0,2.26,,767,15.94,,,,,1.45
4,96,4,0,0,0,0,0,0,0,0,0,0,0,0,0,2.27,,780,17.64,,,,,1.79
5,95,5,0,0,0,0,0,0,0,0,0,0,0,0,0,2.28,,793,18.7,,,,,2.13
6,94,6,0,0,0,0,0,0,0,0,0,0,0,0,0,2.29,,805,19.72,,,,,2.47
7,93,7,0,0,0,0,0,0,0,0,0,0,0,0,0,2.3,,817,20.53,,,,,2.81
8,92,8,0,0,0,0,0,0,0,0,0,0,0,0,0,2.31,,828,21.21,,,,,3.15
9,91,9,0,0,0,0,0,0,0,0,0,0,0,0,0,2.32,,839,21.96,,,,,3.48
10,90,10,0,0,0,0,0,0,0,0,0,0,0,0,0,2.33,,849,22.64,,,,,3.82
11,89,11,0,0,0,0,0,0,0,0,0,0,0,0,0,2.34,,859,23.2,,,,,4.16
12,88,12,0,0,0,0,0,0,0,0,0,0,0,0,0,2.35,,868,23.82,,,,,4.5
13,87,13,0,0,0,0,0,0,0,0,0,0,0,0,0,2.36,,877,24.33,,,,,4.83
14,86,14,0,0,0,0,0,0,0,0,0,0,0,0,0,2.37,,885,24.68,,,,,5.17
15,85,15,0,0,0,0,0,0,0,0,0,0,0,0,0,2.38,,893,24.87,,,,,5.51
16,84,16,0,0,0,0,0,0,0,0,0,0,0,0,0,2.39,,901,24.91,,,,,5.84
17,83,17,0,0,0,0,0,0,0,0,0,0,0,0,0,2.4,,908,24.81,,,,,6.18
18,82,18,0,0,0,0,0,0,0,0,0,0,0,0,0,2.41,,914,24.64,,,,,6.51
19,81,19,0,0,0,0,0,0,0,0,0,0,0,0,0,2.41,,921,24.33,,,,,6.85
20,80,20,0,0,0,0,0,0,0,0,0,0,0,0,0,2.42,,927,23.89,,,,,7.18
21,79,21,0,0,0,0,0,0,0,0,0,0,0,0,0,2.43,,932,23.41,,,,,7.52
22,78,22,0,0,0,0,0,0,0,0,0,0,0,0,0,2.43,,937,22.76,,,,,7.85
23,77,23,0,0,0,0,0,0,0,0,0,0,0,0,0,2.44,,942,22.06,,,,,8.18
24,76,24,0,0,0,0,0,0,0,0,0,0,0,0,0,2.45,,947,21.34,,,,,8.52
25,75,25,0,0,0,0,0,0,0,0,0,0,0,0,0,2.45,,951,20.53,,,,,8.85
26,74,26,0,0,0,0,0,0,0,0,0,0,0,0,0,2.46,,954,19.59,,,,,9.18
27,73,27,0,0,0,0,0,0,0,0,0,0,0,0,0,2.46,,958,18.67,,,,,9.51
28,72,28,0,0,0,0,0,0,0,0,0,0,0,0,0,2.46,,961,17.82,,,,,9.84
29,71,29,0,0,0,0,0,0,0,0,0,0,0,0,0,2.47,,963,16.85,,,,,10.18
30,70,30,0,0,0,0,0,0,0,0,0,0,0,0,0,2.47,,966,15.94,,,,,10.51
31,69,31,0,0,0,0,0,0,0,0,0,0,0,0,0,2.47,,968,15.04,,,,,10.84
32,68,32,0,0,0,0,0,0,0,0,0,0,0,0,0,2.47,,970,14.04,,,,,11.17
33,67,33,0,0,0,0,0,0,0,0,0,0,0,0,0,2.47,,971,13.24,,,,,11.5
34,66,34,0,0,0,0,0,0,0,0,0,0,0,0,0,2.47,,973,12.5,,,,,11.83
35,65,35,0,0,0,0,0,0,0,0,0,0,0,0,0,2.47,,973,11.74,,,,,12.16
36,64,36,0,0,0,0,0,0,0,0,0,0,0,0,0,2.47,,974,11.07,,,,,12.48
37,63,37,0,0,0,0,0,0,0,0,0,0,0,0,0,2.47,,975,10.49,,,,,12.81
38,62,38,0,0,0,0,0,0,0,0,0,0,0,0,0,2.47,,975,9.92,,,,,13.14
39,61,39,0,0,0,0,0,0,0,0,0,0,0,0,0,2.46,,975,9.37,,,,,13.47
40,60,40,0,0,0,0,0,0,0,0,0,0,0,0,0,2.46,,975,8.91,,,,,13.79
41,59,41,0,0,0,0,0,0,0,0,0,0,0,0,0,2.46,,974,8.5,,,,,14.12
42,58,42,0,0,0,0,0,0,0,0,0,0,0,0,0,2.46,,973,8.07,,,,,14.45
43,57,43,0,0,0,0,0,0,0,0,0,0,0,0,0,2.46,,973,7.64,,,,,14.77
44,56,44,0,0,0,0,0,0,0,0,0,0,0,0,0,2.45,,972,7.26,,,,,15.1
45,55,45,0,0,0,0,0,0,0,0,0,0,0,0,0,2.45,,970,6.93,,,,,15.43
46,54,46,0,0,0,0,0,0,0,0,0,0,0,0,0,2.44,,969,6.67,,,,,15.75
47,53,47,0,0,0,0,0,0,0,0,0,0,0,0,0,2.44,,967,6.44,,,,,16.08
48,52,48,0,0,0,0,0,0,0,0,0,0,0,0,0,2.43,,965,6.23,,,,,16.4
49,51,49,0,0,0,0,0,0,0,0,0,0,0,0,0,2.42,,964,6.03,,,,,16.72
50,50,50,0,0,0,0,0,0,0,0,0,0,0,0,0,2.41,,961,5.87,,,,,17.05
51,49,51,0,0,0,0,0,0,0,0,0,0,0,0,0,2.4,,959,5.77,,,,,17.37
52,48,52,0,0,0,0,0,0,0,0,0,0,0,0,0,2.39,,957,5.74,,,,,17.69
53,47,53,0,0,0,0,0,0,0,0,0,0,0,0,0,2.38,,955,5.73,,,,,18.02
54,46,54,0,0,0,0,0,0,0,0,0,0,0,0,0,2.37,,952,5.74,,,,,18.34
55,45,55,0,0,0,0,0,0,0,0,0,0,0,0,0,2.36,,949,5.73,,,,,18.66
56,44,56,0,0,0,0,0,0,0,0,0,0,0,0,0,2.35,,947,5.74,,,,,18.98
57,43,57,0,0,0,0,0,0,0,0,0,0,0,0,0,2.34,,944,5.75,,,,,19.3
58,42,58,0,0,0,0,0,0,0,0,0,0,0,0,0,2.32,,941,5.78,,,,,19.62
59,41,59,0,0,0,0,0,0,0,0,0,0,0,0,0,2.31,,938,5.82,,,,,19.95
60,40,60,0,0,0,0,0,0,0,0,0,0,0,0,0,2.3,,935,5.87,,,,,20.27
61,39,61,0,0,0,0,0,0,0,0,0,0,0,0,0,2.29,,932,5.94,,,,,20.59
62,38,62,0,0,0,0,0,0,0,0,0,0,0,0,0,2.28,,929,6.06,,,,,20.9
63,37,63,0,0,0,0,0,0,0,0,0,0,0,0,0,2.26,,925,6.24,,,,,21.22
64,36,64,0,0,0,0,0,0,0,0,0,0,0,0,0,2.25,,922,6.51,,,,,21.54
65,35,65,0,0,0,0,0,0,0,0,0,0,0,0,0,2.24,,919,6.82,,,,,21.86
66,34,66,0,0,0,0,0,0,0,0,0,0,0,0,0,2.23,,916,7.14,,,,,22.18
67,33,67,0,0,0,0,0,0,0,0,0,0,0,0,0,2.22,,913,7.6,,,,,22.5
68,32,68,0,0,0,0,0,0,0,0,0,0,0,0,0,2.21,,909,8.22,,,,,22.82
69,31,69,0,0,0,0,0,0,0,0,0,0,0,0,0,2.19,,906,8.83,,,,,23.13
70,30,70,0,0,0,0,0,0,0,0,0,0,0,0,0,2.18,,903,9.53,,,,,23.45
71,29,71,0,0,0,0,0,0,0,0,0,0,0,0,0,2.17,,900,10.3,,,,,23.77
72,28,72,0,0,0,0,0,0,0,0,0,0,0,0,0,2.16,,897,11.1,,,,,24.08
73,27,73,0,0,0,0,0,0,0,0,0,0,0,0,0,2.15,,889,11.99,,,,,24.4
74,26,74,0,0,0,0,0,0,0,0,0,0,0,0,0,2.13,,897,12.84,,,,,24.71
75,25,75,0,0,0,0,0,0,0,0,0,0,0,0,0,2.12,,906,13.61,,,,,25.03
76,24,76,0,0,0,0,0,0,0,0,0,0,0,0,0,2.09,,914,14.53,,,,,25.34
77,23,77,0,0,0,0,0,0,0,0,0,0,0,0,0,2.06,,923,15.77,,,,,25.66
78,22,78,0,0,0,0,0,0,0,0,0,0,0,0,0,2.03,,932,16.92,,,,,25.97
79,21,79,0,0,0,0,0,0,0,0,0,0,0,0,0,1.99,,940,18.04,,,,,26.29
80,20,80,0,0,0,0,0,0,0,0,0,0,0,0,0,1.97,,949,18.97,,,,,26.6
81,19,81,0,0,0,0,0,0,0,0,0,0,0,0,0,1.95,,957,19.39,,,,,26.91
82,18,82,0,0,0,0,0,0,0,0,0,0,0,0,0,1.94,,966,19.62,,,,,27.23
83,17,83,0,0,0,0,0,0,0,0,0,0,0,0,0,1.93,,974,19.78,,,,,27.54
84,16,84,0,0,0,0,0,0,0,0,0,0,0,0,0,1.92,,983,19.87,,,,,27.85
85,15,85,0,0,0,0,0,0,0,0,0,0,0,0,0,1.91,,992,19.91,,,,,28.16
86,14,86,0,0,0,0,0,0,0,0,0,0,0,0,0,1.9,,1000,19.91,,,,,28.47
87,13,87,0,0,0,0,0,0,0,0,0,0,0,0,0,1.89,,1009,19.86,,,,,28.78
88,12,88,0,0,0,0,0,0,0,0,0,0,0,0,0,1.88,,1017,19.74,,,,,29.1
89,11,89,0,0,0,0,0,0,0,0,0,0,0,0,0,1.87,,1026,19.57,,,,,29.41
90,10,90,0,0,0,0,0,0,0,0,0,0,0,0,0,1.86,,1035,19.43,,,,,29.72
91,9,91,0,0,0,0,0,0,0,0,0,0,0,0,0,1.85,,1043,19.28,,,,,30.03
92,8,92,0,0,0,0,0,0,0,0,0,0,0,0,0,1.83,,1052,19.05,,,,,30.34
93,7,93,0,0,0,0,0,0,0,0,0,0,0,0,0,1.82,,1060,18.78,,,,,30.64
94,6,94,0,0,0,0,0,0,0,0,0,0,0,0,0,1.81,,1069,18.56,,,,,30.95
95,5,95,0,0,0,0,0,0,0,0,0,0,0,0,0,1.79,,1078,18.3,,,,,31.26
96,4,96,0,0,0,0,0,0,0,0,0,0,0,0,0,1.78,,1086,18.01,,,,,31.57
97,3,97,0,0,0,0,0,0,0,0,0,0,0,0,0,1.76,,1095,17.73,,,,,31.88
98,2,98,0,0,0,0,0,0,0,0,0,0,0,0,0,1.74,,1103,17.41,,,,,32.19
99,1,99,0,0,0,0,0,0,0,0,0,0,0,0,0,1.72,,1112,17.09,,,,,32.49
100,0,100,0,0,0,0,0,0,0,0,0,0,0,0,0,1.69,,1120,16.83,,,,,32.8
101,100,0,0,0,0,0,0,0,0,0,0,0,0,0,0,2.23,,724,8.56,,,,,0.42
102,99,1,0,0,0,0,0,0,0,0,0,0,0,0,0,2.24,,739,11.9,,,,,0.77
103,98,2,0,0,0,0,0,0,0,0,0,0,0,0,0,2.25,,753,14.13,,,,,1.11
104,97,3,0,0,0,0,0,0,0,0,0,0,0,0,0,2.26,,767,15.94,,,,,1.45
105,96,4,0,0,0,0,0,0,0,0,0,0,0,0,0,2.27,,780,17.64,,,,,1.79
106,95,5,0,0,0,0,0,0,0,0,0,0,0,0,0,2.28,,793,18.7,,,,,2.13
107,94,6,0,0,0,0,0,0,0,0,0,0,0,0,0,2.29,,805,19.72,,,,,2.47
108,93,7,0,0,0,0,0,0,0,0,0,0,0,0,0,2.3,,817,20.53,,,,,2.81
109,92,8,0,0,0,0,0,0,0,0,0,0,0,0,0,2.31,,828,21.21,,,,,3.15
110,91,9,0,0,0,0,0,0,0,0,0,0,0,0,0,2.32,,839,21.96,,,,,3.48
111,90,10,0,0,0,0,0,0,0,0,0,0,0,0,0,2.33,,849,22.64,,,,,3.82
112,89,11,0,0,0,0,0,0,0,0,0,0,0,0,0,2.34,,859,23.2,,,,,4.16
113,88,12,0,0,0,0,0,0,0,0,0,0,0,0,0,2.35,,868,23.82,,,,,4.5
114,87,13,0,0,0,0,0,0,0,0,0,0,0,0,0,2.36,,877,24.33,,,,,4.83
115,86,14,0,0,0,0,0,0,0,0,0,0,0,0,0,2.37,,885,24.68,,,,,5.17
116,85,15,0,0,0,0,0,0,0,0,0,0,0,0,0,2.38,,893,24.87,,,,,5.51
117,84,16,0,0,0,0,0,0,0,0,0,0,0,0,0,2.39,,901,24.91,,,,,5.84
118,83,17,0,0,0,0,0,0,0,0,0,0,0,0,0,2.4,,908,24.81,,,,,6.18
119,82,18,0,0,0,0,0,0,0,0,0,0,0,0,0,2.41,,914,24.64,,,,,6.51
120,81,19,0,0,0,0,0,0,0,0,0,0,0,0,0,2.41,,921,24.33,,,,,6.85
121,80,20,0,0,0,0,0,0,0,0,0,0,0,0,0,2.42,,927,23.89,,,,,7.18
122,79,21,0,0,0,0,0,0,0,0,0,0,0,0,0,2.43,,932,23.41,,,,,7.52
123,78,22,0,0,0,0,0,0,0,0,0,0,0,0,0,2.43,,937,22.76,,,,,7.85
124,77,23,0,0,0,0,0,0,0,0,0,0,0,0,0,2.44,,942,22.06,,,,,8.18
125,76,24,0,0,0,0,0,0,0,0,0,0,0,0,0,2.45,,947,21.34,,,,,8.52
126,75,25,0,0,0,0,0,0,0,0,0,0,0,0,0,2.45,,951,20.53,,,,,8.85
127,74,26,0,0,0,0,0,0,0,0,0,0,0,0,0,2.46,,954,19.59,,,,,9.18
128,73,27,0,0,0,0,0,0,0,0,0,0,0,0,0,2.46,,958,18.67,,,,,9.51
129,72,28,0,0,0,0,0,0,0,0,0,0,0,0,0,2.46,,961,17.82,,,,,9.84
130,71,29,0,0,0,0,0,0,0,0,0,0,0,0,0,2.47,,963,16.85,,,,,10.18
131,70,30,0,0,0,0,0,0,0,0,0,0,0,0,0,2.47,,966,15.94,,,,,10.51
132,69,31,0,0,0,0,0,0,0,0,0,0,0,0,0,2.47,,968,15.04,,,,,10.84
133,68,32,0,0,0,0,0,0,0,0,0,0,0,0,0,2.47,,970,14.04,,,,,11.17
134,67,33,0,0,0,0,0,0,0,0,0,0,0,0,0,2.47,,971,13.24,,,,,11.5
135,66,34,0,0,0,0,0,0,0,0,0,0,0,0,0,2.47,,973,12.5,,,,,11.83
136,65,35,0,0,0,0,0,0,0,0,0,0,0,0,0,2.47,,973,11.74,,,,,12.16
137,64,36,0,0,0,0,0,0,0,0,0,0,0,0,0,2.47,,974,11.07,,,,,12.48
138,63,37,0,0,0,0,0,0,0,0,0,0,0,0,0,2.47,,975,10.49,,,,,12.81
139,62,38,0,0,0,0,0,0,0,0,0,0,0,0,0,2.47,,975,9.92,,,,,13.14
140,61,39,0,0,0,0,0,0,0,0,0,0,0,0,0,2.46,,975,9.37,,,,,13.47
141,60,40,0,0,0,0,0,0,0,0,0,0,0,0,0,2.46,,975,8.91,,,,,13.79
142,59,41,0,0,0,0,0,0,0,0,0,0,0,0,0,2.46,,974,8.5,,,,,14.12
143,58,42,0,0,0,0,0,0,0,0,0,0,0,0,0,2.46,,973,8.07,,,,,14.45
144,57,43,0,0,0,0,0,0,0,0,0,0,0,0,0,2.46,,973,7.64,,,,,14.77
145,56,44,0,0,0,0,0,0,0,0,0,0,0,0,0,2.45,,972,7.26,,,,,15.1
146,55,45,0,0,0,0,0,0,0,0,0,0,0,0,0,2.45,,970,6.93,,,,,15.43
147,54,46,0,0,0,0,0,0,0,0,0,0,0,0,0,2.44,,969,6.67,,,,,15.75
148,53,47,0,0,0,0,0,0,0,0,0,0,0,0,0,2.44,,967,6.44,,,,,16.08
149,52,48,0,0,0,0,0,0,0,0,0,0,0,0,0,2.43,,965,6.23,,,,,16.4
150,51,49,0,0,0,0,0,0,0,0,0,0,0,0,0,2.42,,964,6.03,,,,,16.72
151,50,50,0,0,0,0,0,0,0,0,0,0,0,0,0,2.41,,961,5.87,,,,,17.05
152,49,51,0,0,0,0,0,0,0,0,0,0,0,0,0,2.4,,959,5.77,,,,,17.37
153,48,52,0,0,0,0,0,0,0,0,0,0,0,0,0,2.39,,957,5.74,,,,,17.69
154,47,53,0,0,0,0,0,0,0,0,0,0,0,0,0,2.38,,955,5.73,,,,,18.02
155,46,54,0,0,0,0,0,0,0,0,0,0,0,0,0,2.37,,952,5.74,,,,,18.34
156,45,55,0,0,0,0,0,0,0,0,0,0,0,0,0,2.36,,949,5.73,,,,,18.66
157,44,56,0,0,0,0,0,0,0,0,0,0,0,0,0,2.35,,947,5.74,,,,,18.98
158,43,57,0,0,0,0,0,0,0,0,0,0,0,0,0,2.34,,944,5.75,,,,,19.3
159,42,58,0,0,0,0,0,0,0,0,0,0,0,0,0,2.32,,941,5.78,,,,,19.62
160,41,59,0,0,0,0,0,0,0,0,0,0,0,0,0,2.31,,938,5.82,,,,,19.95
161,40,60,0,0,0,0,0,0,0,0,0,0,0,0,0,2.3,,935,5.87,,,,,20.27
162,39,61,0,0,0,0,0,0,0,0,0,0,0,0,0,2.29,,932,5.94,,,,,20.59
163,38,62,0,0,0,0,0,0,0,0,0,0,0,0,0,2.28,,929,6.06,,,,,20.9
164,37,63,0,0,0,0,0,0,0,0,0,0,0,0,0,2.26,,925,6.24,,,,,21.22
165,36,64,0,0,0,0,0,0,0,0,0,0,0,0,0,2.25,,922,6.51,,,,,21.54
166,35,65,0,0,0,0,0,0,0,0,0,0,0,0,0,2.24,,919,6.82,,,,,21.86
167,34,66,0,0,0,0,0,0,0,0,0,0,0,0,0,2.23,,916,7.14,,,,,22.18
168,33,67,0,0,0,0,0,0,0,0,0,0,0,0,0,2.22,,913,7.6,,,,,22.5
169,32,68,0,0,0,0,0,0,0,0,0,0,0,0,0,2.21,,909,8.22,,,,,22.82
170,31,69,0,0,0,0,0,0,0,0,0,0,0,0,0,2.19,,906,8.83,,,,,23.13
171,30,70,0,0,0,0,0,0,0,0,0,0,0,0,0,2.18,,903,9.53,,,,,23.45
172,29,71,0,0,0,0,0,0,0,0,0,0,0,0,0,2.17,,900,10.3,,,,,23.77
173,28,72,0,0,0,0,0,0,0,0,0,0,0,0,0,2.16,,897,11.1,,,,,24.08
174,27,73,0,0,0,0,0,0,0,0,0,0,0,0,0,2.15,,889,11.99,,,,,24.4
175,26,74,0,0,0,0,0,0,0,0,0,0,0,0,0,2.13,,897,12.84,,,,,24.71
176,25,75,0,0,0,0,0,0,0,0,0,0,0,0,0,2.12,,906,13.61,,,,,25.03
177,24,76,0,0,0,0,0,0,0,0,0,0,0,0,0,2.09,,914,14.53,,,,,25.34
178,23,77,0,0,0,0,0,0,0,0,0,0,0,0,0,2.06,,923,15.77,,,,,25.66
179,22,78,0,0,0,0,0,0,0,0,0,0,0,0,0,2.03,,932,16.92,,,,,25.97
180,21,79,0,0,0,0,0,0,0,0,0,0,0,0,0,1.99,,940,18.04,,,,,26.29
181,20,80,0,0,0,0,0,0,0,0,0,0,0,0,0,1.97,,949,18.97,,,,,26.6
182,19,81,0,0,0,0,0,0,0,0,0,0,0,0,0,1.95,,957,19.39,,,,,26.91
183,18,82,0,0,0,0,0,0,0,0,0,0,0,0,0,1.94,,966,19.62,,,,,27.23
184,17,83,0,0,0,0,0,0,0,0,0,0,0,0,0,1.93,,974,19.78,,,,,27.54
185,16,84,0,0,0,0,0,0,0,0,0,0,0,0,0,1.92,,983,19.87,,,,,27.85
186,15,85,0,0,0,0,0,0,0,0,0,0,0,0,0,1.91,,992,19.91,,,,,28.16
187,14,86,0,0,0,0,0,0,0,0,0,0,0,0,0,1.9,,1000,19.91,,,,,28.47
188,13,87,0,0,0,0,0,0,0,0,0,0,0,0,0,1.89,,1009,19.86,,,,,28.78
189,12,88,0,0,0,0,0,0,0,0,0,0,0,0,0,1.88,,1017,19.74,,,,,29.1
190,11,89,0,0,0,0,0,0,0,0,0,0,0,0,0,1.87,,1026,19.57,,,,,29.41
191,10,90,0,0,0,0,0,0,0,0,0,0,0,0,0,1.86,,1035,19.43,,,,,29.72
192,9,91,0,0,0,0,0,0,0,0,0,0,0,0,0,1.85,,1043,19.28,,,,,30.03
193,8,92,0,0,0,0,0,0,0,0,0,0,0,0,0,1.83,,1052,19.05,,,,,30.34
194,7,93,0,0,0,0,0,0,0,0,0,0,0,0,0,1.82,,1060,18.78,,,,,30.64
195,6,94,0,0,0,0,0,0,0,0,0,0,0,0,0,1.81,,1069,18.56,,,,,30.95
196,5,95,0,0,0,0,0,0,0,0,0,0,0,0,0,1.79,,1078,18.3,,,,,31.26
197,4,96,0,0,0,0,0,0,0,0,0,0,0,0,0,1.78,,1086,18.01,,,,,31.57
198,3,97,0,0,0,0,0,0,0,0,0,0,0,0,0,1.76,,1095,17.73,,,,,31.88
199,2,98,0,0,0,0,0,0,0,0,0,0,0,0,0,1.74,,1103,17.41,,,,,32.19
200,1,99,0,0,0,0,0,0,0,0,0,0,0,0,0,1.72,,1112,17.09,,,,,32.49
201,0,100,0,0,0,0,0,0,0,0,0,0,0,0,0,1.69,,1120,16.83,,,,,32.8
202,100,0,0,0,0,0,0,0,0,0,0,0,0,0,0,2.23,84.35,770,11.2,412,241,40,100,0.42
203,99,0,1,0,0,0,0,0,0,0,0,0,0,0,0,2.24,110.61,769,,,,,,0.57
204,98,0,2,0,0,0,0,0,0,0,0,0,0,0,0,2.24,150.4,767,,,,,,0.71
205,97,0,3,0,0,0,0,0,0,0,0,0,0,0,0,2.25,203.72,766,,,,,,0.85
206,96,0,4,0,0,0,0,0,0,0,0,0,0,0,0,2.25,256.24,763,,,,,,0.99
207,95,0,5,0,0,0,0,0,0,0,0,0,0,0,0,2.25,306.37,760,19.23,,,,,1.13
208,94,0,6,0,0,0,0,0,0,0,0,0,0,0,0,2.25,353.32,757,,,,,,1.27
209,93,0,7,0,0,0,0,0,0,0,0,0,0,0,0,2.26,395.5,752,,,,,,1.41
210,92,0,8,0,0,0,0,0,0,0,0,0,0,0,0,2.26,438.47,748,,,,,,1.55
211,91,0,9,0,0,0,0,0,0,0,0,0,0,0,0,2.26,481.44,743,,,,,,1.69
212,90,0,10,0,0,0,0,0,0,0,0,0,0,0,0,2.26,522.03,737,25.78,,,,,1.83
213,89,0,11,0,0,0,0,0,0,0,0,0,0,0,0,2.26,564.2,731,,,,,,1.97
214,88,0,12,0,0,0,0,0,0,0,0,0,0,0,0,2.26,603.99,724,,,,,,2.11
215,87,0,13,0,0,0,0,0,0,0,0,0,0,0,0,2.26,642.19,716,,,,,,2.25
216,86,0,14,0,0,0,0,0,0,0,0,0,0,0,0,2.25,680.39,709,,,,,,2.39
217,85,0,15,0,0,0,0,0,0,0,0,0,0,0,0,2.25,716.2,700,30.88,,,,,2.53
218,84,0,16,0,0,0,0,0,0,0,0,0,0,0,0,2.25,750.42,691,,,,,,2.67
219,83,0,17,0,0,0,0,0,0,0,0,0,0,0,0,2.24,785.43,681,,,,,,2.81
220,82,0,18,0,0,0,0,0,0,0,0,0,0,0,0,2.23,,671,,,,,,2.95
221,81,0,19,0,0,0,0,0,0,0,0,0,0,0,0,2.23,,661,,,,,,3.09
222,80,0,20,0,0,0,0,0,0,0,0,0,0,0,0,2.22,,,,1202,824,7.5,303,3.23
223,79,0,21,0,0,0,0,0,0,0,0,0,0,0,0,2.2,,,,,,,,3.37
224,78,0,22,0,0,0,0,0,0,0,0,0,0,0,0,2.19,,,,,,,,3.51
225,77,0,23,0,0,0,0,0,0,0,0,0,0,0,0,2.17,,,,,,,,3.64
226,76,0,24,0,0,0,0,0,0,0,0,0,0,0,0,2.15,,,,,,,,3.78
227,75,0,25,0,0,0,0,0,0,0,0,0,0,0,0,2.13,,,,,,,,3.92
228,74,0,26,0,0,0,0,0,0,0,0,0,0,0,0,2.1,,,,,,,,4.06
229,73,0,27,0,0,0,0,0,0,0,0,0,0,0,0,2.08,,,,,,,,4.2
230,72,0,28,0,0,0,0,0,0,0,0,0,0,0,0,2.05,,,,,,,,4.33
231,71,0,29,0,0,0,0,0,0,0,0,0,0,0,0,2.02,,,,,,,,4.47
232,70,0,30,0,0,0,0,0,0,0,0,0,0,0,0,1.99,,,,,,,,4.61
233,69,0,31,0,0,0,0,0,0,0,0,0,0,0,0,1.96,,,,,,,,4.75
234,68,0,32,0,0,0,0,0,0,0,0,0,0,0,0,1.92,,,,,,,,4.88
235,67,0,33,0,0,0,0,0,0,0,0,0,0,0,0,1.88,,,,,,,,5.02
236,66,0,34,0,0,0,0,0,0,0,0,0,0,0,0,1.85,,,,,,,,5.16
237,65,0,35,0,0,0,0,0,0,0,0,0,0,0,0,1.82,,,,,,,,5.29
238,64,0,36,0,0,0,0,0,0,0,0,0,0,0,0,1.81,,,,,,,,5.43
239,63,0,37,0,0,0,0,0,0,0,0,0,0,0,0,1.82,,,,,,,,5.57
240,62,0,38,0,0,0,0,0,0,0,0,0,0,0,0,1.81,,,,,,,,5.7
241,61,0,39,0,0,0,0,0,0,0,0,0,0,0,0,1.81,33.42,334,,,,,,5.84
242,60,0,40,0,0,0,0,0,0,0,0,0,0,0,0,1.8,32.63,355,59.35,,,,,5.98
243,59,0,41,0,0,0,0,0,0,0,0,0,0,0,0,1.79,31.04,374,,,,,,6.11
244,58,0,42,0,0,0,0,0,0,0,0,0,0,0,0,1.78,29.44,393,,,,,,6.25
245,57,0,43,0,0,0,0,0,0,0,0,0,0,0,0,1.77,27.85,411,,,,,,6.38
246,56,0,44,0,0,0,0,0,0,0,0,0,0,0,0,1.75,27.06,428,,,,,,6.52
247,55,0,45,0,0,0,0,0,0,0,0,0,0,0,0,1.74,25.46,444,,498,172,70,95,6.65
248,54,0,46,0,0,0,0,0,0,0,0,0,0,0,0,1.72,23.87,459,,,,,,6.79
249,53,0,47,0,0,0,0,0,0,0,0,0,0,0,0,1.71,23.08,474,,,,,,6.92
250,52,0,48,0,0,0,0,0,0,0,0,0,0,0,0,1.69,22.28,488,,,,,,7.06
251,51,0,49,0,0,0,0,0,0,0,0,0,0,0,0,1.68,21.49,501,,,,,,7.19
252,50,0,50,0,0,0,0,0,0,0,0,0,0,0,0,1.66,20.69,513,35.65,,,,,7.33
253,49,0,51,0,0,0,0,0,0,0,0,0,0,0,0,1.64,20.69,524,,,,,,7.46
254,48,0,52,0,0,0,0,0,0,0,0,0,0,0,0,1.63,20.69,535,,,,,,7.6
255,47,0,53,0,0,0,0,0,0,0,0,0,0,0,0,1.61,20.69,545,,,,,,7.73
256,46,0,54,0,0,0,0,0,0,0,0,0,0,0,0,1.59,21.49,554,,,,,,7.87
257,45,0,55,0,0,0,0,0,0,0,0,0,0,0,0,1.57,21.49,563,,,,,,8
258,44,0,56,0,0,0,0,0,0,0,0,0,0,0,0,1.55,22.28,571,,,,,,8.14
259,43,0,57,0,0,0,0,0,0,0,0,0,0,0,0,1.54,23.08,578,,,,,,8.27
260,42,0,58,0,0,0,0,0,0,0,0,0,0,0,0,1.52,23.87,584,,,,,,8.4
261,41,0,59,0,0,0,0,0,0,0,0,0,0,0,0,1.5,24.67,590,,,,,,8.54
262,40,0,60,0,0,0,0,0,0,0,0,0,0,0,0,1.48,24.67,595,22.2,,,,,8.67
263,39,0,61,0,0,0,0,0,0,0,0,0,0,0,0,1.46,24.67,599,,,,,,8.8
264,38,0,62,0,0,0,0,0,0,0,0,0,0,0,0,1.44,24.67,603,,,,,,8.94
265,37,0,63,0,0,0,0,0,0,0,0,0,0,0,0,1.42,23.87,606,,,,,,9.07
266,36,0,64,0,0,0,0,0,0,0,0,0,0,0,0,1.4,23.87,608,,,,,,9.2
267,35,0,65,0,0,0,0,0,0,0,0,0,0,0,0,1.38,23.87,610,,,,,,9.33
268,34,0,66,0,0,0,0,0,0,0,0,0,0,0,0,1.36,23.08,611,,,,,,9.47
269,33,0,67,0,0,0,0,0,0,0,0,0,0,0,0,1.34,22.28,611,,,,,,9.6
270,32,0,68,0,0,0,0,0,0,0,0,0,0,0,0,1.32,22.28,611,,,,,,9.73
271,31,0,69,0,0,0,0,0,0,0,0,0,0,0,0,1.29,21.49,610,,,,,,9.86
272,30,0,70,0,0,0,0,0,0,0,0,0,0,0,0,1.27,19.89,608,17.03,,,,,10
273,29,0,71,0,0,0,0,0,0,0,0,0,0,0,0,1.25,19.1,606,,,,,,10.13
274,28,0,72,0,0,0,0,0,0,0,0,0,0,0,0,1.23,17.51,604,,,,,,10.26
275,27,0,73,0,0,0,0,0,0,0,0,0,0,0,0,1.2,16.71,601,,,,,,10.39
276,26,0,74,0,0,0,0,0,0,0,0,0,0,0,0,1.18,15.12,597,,,,,,10.52
277,25,0,75,0,0,0,0,0,0,0,0,0,0,0,0,1.16,14.32,592,,,,,,10.66
278,24,0,76,0,0,0,0,0,0,0,0,0,0,0,0,1.14,13.53,587,,,,,,10.79
279,23,0,77,0,0,0,0,0,0,0,0,0,0,0,0,1.12,11.94,582,,,,,,10.92
280,22,0,78,0,0,0,0,0,0,0,0,0,0,0,0,1.09,11.14,576,,567,155,80,127,11.05
281,21,0,79,0,0,0,0,0,0,0,0,0,0,0,0,1.07,11.14,569,,,,,,11.18
282,20,0,80,0,0,0,0,0,0,0,0,0,0,0,0,1.05,11.14,562,14.88,,,,,11.31
283,19,0,81,0,0,0,0,0,0,0,0,0,0,0,0,1.03,11.94,555,,,,,,11.44
284,18,0,82,0,0,0,0,0,0,0,0,0,0,0,0,1.01,12.73,547,,,,,,11.57
285,17,0,83,0,0,0,0,0,0,0,0,0,0,0,0,0.98,13.53,538,,,,,,11.7
286,16,0,84,0,0,0,0,0,0,0,0,0,0,0,0,0.96,14.32,529,14.45,,,,,11.83
287,15,0,85,0,0,0,0,0,0,0,0,0,0,0,0,0.94,15.92,519,,,,,,11.96
288,14,0,86,0,0,0,0,0,0,0,0,0,0,0,0,0.91,16.71,509,,,,,,12.09
289,13,0,87,0,0,0,0,0,0,0,0,0,0,0,0,0.89,18.3,499,,,,,,12.22
290,12,0,88,0,0,0,0,0,0,0,0,0,0,0,0,0.87,19.89,488,,,,,,12.35
291,11,0,89,0,0,0,0,0,0,0,0,0,0,0,0,0.85,22.28,477,,,,,,12.48
292,10,0,90,0,0,0,0,0,0,0,0,0,0,0,0,0.82,23.87,465,13.28,,,,,12.61
293,9,0,91,0,0,0,0,0,0,0,0,0,0,0,0,0.8,28.65,453,,,,,,12.74
294,8,0,92,0,0,0,0,0,0,0,0,0,0,0,0,0.78,32.63,440,,,,,,12.87
295,7,0,93,0,0,0,0,0,0,0,0,0,0,0,0,0.76,35.81,427,,,,,,13
296,6,0,94,0,0,0,0,0,0,0,0,0,0,0,0,0.74,39.79,413,,,,,,13.13
297,5,0,95,0,0,0,0,0,0,0,0,0,0,0,0,0.71,43.77,399,,,,,,13.26
298,4,0,96,0,0,0,0,0,0,0,0,0,0,0,0,0.69,46.95,385,,,,,,13.39
299,3,0,97,0,0,0,0,0,0,0,0,0,0,0,0,0.67,50.13,370,,,,,,13.51
300,2,0,98,0,0,0,0,0,0,0,0,0,0,0,0,0.64,54.11,355,,,,,,13.64
301,1,0,99,0,0,0,0,0,0,0,0,0,0,0,0,0.62,56.5,340,,,,,,13.77
302,0,0,100,0,0,0,0,0,0,0,0,0,0,0,0,0.6,58.89,324,8.85,447,172,70,100,13.9
303,100,0,0,0,0,0,0,0,0,0,0,0,0,0,0,2.23,84.35,770,11.2,412,241,40,100,0.42
304,99,0,1,0,0,0,0,0,0,0,0,0,0,0,0,2.24,110.61,769,,,,,,0.57
305,98,0,2,0,0,0,0,0,0,0,0,0,0,0,0,2.24,150.4,767,,,,,,0.71
306,97,0,3,0,0,0,0,0,0,0,0,0,0,0,0,2.25,203.72,766,,,,,,0.85
307,96,0,4,0,0,0,0,0,0,0,0,0,0,0,0,2.25,256.24,763,,,,,,0.99
308,95,0,5,0,0,0,0,0,0,0,0,0,0,0,0,2.25,306.37,760,19.23,,,,,1.13
309,94,0,6,0,0,0,0,0,0,0,0,0,0,0,0,2.25,353.32,757,,,,,,1.27
310,93,0,7,0,0,0,0,0,0,0,0,0,0,0,0,2.26,395.5,752,,,,,,1.41
311,92,0,8,0,0,0,0,0,0,0,0,0,0,0,0,2.26,438.47,748,,,,,,1.55
312,91,0,9,0,0,0,0,0,0,0,0,0,0,0,0,2.26,481.44,743,,,,,,1.69
313,90,0,10,0,0,0,0,0,0,0,0,0,0,0,0,2.26,522.03,737,25.78,,,,,1.83
314,89,0,11,0,0,0,0,0,0,0,0,0,0,0,0,2.26,564.2,731,,,,,,1.97
315,88,0,12,0,0,0,0,0,0,0,0,0,0,0,0,2.26,603.99,724,,,,,,2.11
316,87,0,13,0,0,0,0,0,0,0,0,0,0,0,0,2.26,642.19,716,,,,,,2.25
317,86,0,14,0,0,0,0,0,0,0,0,0,0,0,0,2.25,680.39,709,,,,,,2.39
318,85,0,15,0,0,0,0,0,0,0,0,0,0,0,0,2.25,716.2,700,30.88,,,,,2.53
319,84,0,16,0,0,0,0,0,0,0,0,0,0,0,0,2.25,750.42,691,,,,,,2.67
320,83,0,17,0,0,0,0,0,0,0,0,0,0,0,0,2.24,785.43,681,,,,,,2.81
321,82,0,18,0,0,0,0,0,0,0,0,0,0,0,0,2.23,,671,,,,,,2.95
322,81,0,19,0,0,0,0,0,0,0,0,0,0,0,0,2.23,,661,,,,,,3.09
323,80,0,20,0,0,0,0,0,0,0,0,0,0,0,0,2.22,,,,1202,824,7.5,303,3.23
324,79,0,21,0,0,0,0,0,0,0,0,0,0,0,0,2.2,,,,,,,,3.37
325,78,0,22,0,0,0,0,0,0,0,0,0,0,0,0,2.19,,,,,,,,3.51
326,77,0,23,0,0,0,0,0,0,0,0,0,0,0,0,2.17,,,,,,,,3.64
327,76,0,24,0,0,0,0,0,0,0,0,0,0,0,0,2.15,,,,,,,,3.78
328,75,0,25,0,0,0,0,0,0,0,0,0,0,0,0,2.13,,,,,,,,3.92
329,74,0,26,0,0,0,0,0,0,0,0,0,0,0,0,2.1,,,,,,,,4.06
330,73,0,27,0,0,0,0,0,0,0,0,0,0,0,0,2.08,,,,,,,,4.2
331,72,0,28,0,0,0,0,0,0,0,0,0,0,0,0,2.05,,,,,,,,4.33
332,71,0,29,0,0,0,0,0,0,0,0,0,0,0,0,2.02,,,,,,,,4.47
333,70,0,30,0,0,0,0,0,0,0,0,0,0,0,0,1.99,,,,,,,,4.61
334,69,0,31,0,0,0,0,0,0,0,0,0,0,0,0,1.96,,,,,,,,4.75
335,68,0,32,0,0,0,0,0,0,0,0,0,0,0,0,1.92,,,,,,,,4.88
336,67,0,33,0,0,0,0,0,0,0,0,0,0,0,0,1.88,,,,,,,,5.02
337,66,0,34,0,0,0,0,0,0,0,0,0,0,0,0,1.85,,,,,,,,5.16
338,65,0,35,0,0,0,0,0,0,0,0,0,0,0,0,1.82,,,,,,,,5.29
339,64,0,36,0,0,0,0,0,0,0,0,0,0,0,0,1.81,,,,,,,,5.43
340,63,0,37,0,0,0,0,0,0,0,0,0,0,0,0,1.82,,,,,,,,5.57
341,62,0,38,0,0,0,0,0,0,0,0,0,0,0,0,1.81,,,,,,,,5.7
342,61,0,39,0,0,0,0,0,0,0,0,0,0,0,0,1.81,33.42,334,,,,,,5.84
343,60,0,40,0,0,0,0,0,0,0,0,0,0,0,0,1.8,32.63,355,59.35,,,,,5.98
344,59,0,41,0,0,0,0,0,0,0,0,0,0,0,0,1.79,31.04,374,,,,,,6.11
345,58,0,42,0,0,0,0,0,0,0,0,0,0,0,0,1.78,29.44,393,,,,,,6.25
346,57,0,43,0,0,0,0,0,0,0,0,0,0,0,0,1.77,27.85,411,,,,,,6.38
347,56,0,44,0,0,0,0,0,0,0,0,0,0,0,0,1.75,27.06,428,,,,,,6.52
348,55,0,45,0,0,0,0,0,0,0,0,0,0,0,0,1.74,25.46,444,,498,172,70,95,6.65
349,54,0,46,0,0,0,0,0,0,0,0,0,0,0,0,1.72,23.87,459,,,,,,6.79
350,53,0,47,0,0,0,0,0,0,0,0,0,0,0,0,1.71,23.08,474,,,,,,6.92
351,52,0,48,0,0,0,0,0,0,0,0,0,0,0,0,1.69,21.49,488,,,,,,7.06
352,51,0,49,0,0,0,0,0,0,0,0,0,0,0,0,1.68,20.69,501,,,,,,7.19
353,50,0,50,0,0,0,0,0,0,0,0,0,0,0,0,1.66,19.89,513,35.65,,,,,7.33
354,49,0,51,0,0,0,0,0,0,0,0,0,0,0,0,1.64,18.3,524,,,,,,7.46
355,48,0,52,0,0,0,0,0,0,0,0,0,0,0,0,1.63,17.51,535,,,,,,7.6
356,47,0,53,0,0,0,0,0,0,0,0,0,0,0,0,1.61,16.71,545,,,,,,7.73
357,46,0,54,0,0,0,0,0,0,0,0,0,0,0,0,1.59,15.92,554,,,,,,7.87
358,45,0,55,0,0,0,0,0,0,0,0,0,0,0,0,1.57,15.12,563,,,,,,8
359,44,0,56,0,0,0,0,0,0,0,0,0,0,0,0,1.55,14.32,571,,,,,,8.14
360,43,0,57,0,0,0,0,0,0,0,0,0,0,0,0,1.54,13.53,578,,,,,,8.27
361,42,0,58,0,0,0,0,0,0,0,0,0,0,0,0,1.52,12.73,584,,,,,,8.4
362,41,0,59,0,0,0,0,0,0,0,0,0,0,0,0,1.5,11.94,590,,,,,,8.54
363,40,0,60,0,0,0,0,0,0,0,0,0,0,0,0,1.48,11.14,595,22.2,,,,,8.67
364,39,0,61,0,0,0,0,0,0,0,0,0,0,0,0,1.46,10.35,599,,,,,,8.8
365,38,0,62,0,0,0,0,0,0,0,0,0,0,0,0,1.44,9.55,603,,,,,,8.94
366,37,0,63,0,0,0,0,0,0,0,0,0,0,0,0,1.42,8.75,606,,,,,,9.07
367,36,0,64,0,0,0,0,0,0,0,0,0,0,0,0,1.4,8.75,608,,,,,,9.2
368,35,0,65,0,0,0,0,0,0,0,0,0,0,0,0,1.38,7.96,610,,,,,,9.33
369,34,0,66,0,0,0,0,0,0,0,0,0,0,0,0,1.36,7.16,611,,,,,,9.47
370,33,0,67,0,0,0,0,0,0,0,0,0,0,0,0,1.34,7.16,611,,,,,,9.6
371,32,0,68,0,0,0,0,0,0,0,0,0,0,0,0,1.32,6.37,611,,,,,,9.73
372,31,0,69,0,0,0,0,0,0,0,0,0,0,0,0,1.29,6.37,610,,,,,,9.86
373,30,0,70,0,0,0,0,0,0,0,0,0,0,0,0,1.27,5.57,608,17.03,,,,,10
374,29,0,71,0,0,0,0,0,0,0,0,0,0,0,0,1.25,5.57,606,,,,,,10.13
375,28,0,72,0,0,0,0,0,0,0,0,0,0,0,0,1.23,4.77,604,,,,,,10.26
376,27,0,73,0,0,0,0,0,0,0,0,0,0,0,0,1.2,4.77,601,,,,,,10.39
377,26,0,74,0,0,0,0,0,0,0,0,0,0,0,0,1.18,4.77,597,,,,,,10.52
378,25,0,75,0,0,0,0,0,0,0,0,0,0,0,0,1.16,4.77,592,,,,,,10.66
379,24,0,76,0,0,0,0,0,0,0,0,0,0,0,0,1.14,3.98,587,,,,,,10.79
380,23,0,77,0,0,0,0,0,0,0,0,0,0,0,0,1.12,3.98,582,,,,,,10.92
381,22,0,78,0,0,0,0,0,0,0,0,0,0,0,0,1.09,3.98,576,,567,155,80,127,11.05
382,21,0,79,0,0,0,0,0,0,0,0,0,0,0,0,1.07,4.77,569,,,,,,11.18
383,20,0,80,0,0,0,0,0,0,0,0,0,0,0,0,1.05,4.77,562,14.88,,,,,11.31
384,19,0,81,0,0,0,0,0,0,0,0,0,0,0,0,1.03,5.57,555,,,,,,11.44
385,18,0,82,0,0,0,0,0,0,0,0,0,0,0,0,1.01,6.37,547,,,,,,11.57
386,17,0,83,0,0,0,0,0,0,0,0,0,0,0,0,0.98,7.16,538,,,,,,11.7
387,16,0,84,0,0,0,0,0,0,0,0,0,0,0,0,0.96,8.75,529,14.45,,,,,11.83
388,15,0,85,0,0,0,0,0,0,0,0,0,0,0,0,0.94,9.55,519,,,,,,11.96
389,14,0,86,0,0,0,0,0,0,0,0,0,0,0,0,0.91,11.94,509,,,,,,12.09
390,13,0,87,0,0,0,0,0,0,0,0,0,0,0,0,0.89,14.32,499,,,,,,12.22
391,12,0,88,0,0,0,0,0,0,0,0,0,0,0,0,0.87,17.51,488,,,,,,12.35
392,11,0,89,0,0,0,0,0,0,0,0,0,0,0,0,0.85,20.69,477,,,,,,12.48
393,10,0,90,0,0,0,0,0,0,0,0,0,0,0,0,0.82,24.67,465,13.28,,,,,12.61
394,9,0,91,0,0,0,0,0,0,0,0,0,0,0,0,0.8,28.65,453,,,,,,12.74
395,8,0,92,0,0,0,0,0,0,0,0,0,0,0,0,0.78,32.63,440,,,,,,12.87
396,7,0,93,0,0,0,0,0,0,0,0,0,0,0,0,0.76,35.81,427,,,,,,13
397,6,0,94,0,0,0,0,0,0,0,0,0,0,0,0,0.74,39.79,413,,,,,,13.13
398,5,0,95,0,0,0,0,0,0,0,0,0,0,0,0,0.71,43.77,399,,,,,,13.26
399,4,0,96,0,0,0,0,0,0,0,0,0,0,0,0,0.69,46.95,385,,,,,,13.39
400,3,0,97,0,0,0,0,0,0,0,0,0,0,0,0,0.67,50.13,370,,,,,,13.51
401,2,0,98,0,0,0,0,0,0,0,0,0,0,0,0,0.64,54.11,355,,,,,,13.64
402,1,0,99,0,0,0,0,0,0,0,0,0,0,0,0,0.62,56.5,340,,,,,,13.77
403,0,0,100,0,0,0,0,0,0,0,0,0,0,0,0,0.6,58.89,324,8.85,447,172,70,100,13.9
404,0,0,100,0,0,0,0,0,0,0,0,0,0,0,0,0.65,39.79,361,8,,,,,13.9
405,0,5,95,0,0,0,0,0,0,0,0,0,0,0,0,0.71,47.75,413,11,,,,,14.85
406,0,10,90,0,0,0,0,0,0,0,0,0,0,0,0,0.79,55.7,465,12.45,,,,,15.8
407,0,15,85,0,0,0,0,0,0,0,0,0,0,0,0,0.85,63.66,518,13.3,,,,,16.74
408,0,20,80,0,0,0,0,0,0,0,0,0,0,0,0,0.91,79.58,570,13.9,,,,,17.69
409,0,25,75,0,0,0,0,0,0,0,0,0,0,0,0,0.98,95.49,620,14.11,,,,,18.64
410,0,30,70,0,0,0,0,0,0,0,0,0,0,0,0,1.04,119.37,669,14.17,,,,,19.59
411,0,35,65,0,0,0,0,0,0,0,0,0,0,0,0,1.11,143.24,716,14.13,,,,,20.53
412,0,40,60,0,0,0,0,0,0,0,0,0,0,0,0,1.16,167.11,761,14.03,,,,,21.48
413,0,45,55,0,0,0,0,0,0,0,0,0,0,0,0,1.21,190.99,803,13.91,,,,,22.42
414,0,50,50,0,0,0,0,0,0,0,0,0,0,0,0,1.28,222.82,842,13.75,,,,,23.37
415,0,55,45,0,0,0,0,0,0,0,0,0,0,0,0,1.35,262.61,878,13.56,,,,,24.31
416,0,60,40,0,0,0,0,0,0,0,0,0,0,0,0,1.41,294.44,912,13.28,,,,,25.26
417,0,65,35,0,0,0,0,0,0,0,0,0,0,0,0,1.45,334.23,943,12.93,,,,,26.2
418,0,70,30,0,0,0,0,0,0,0,0,0,0,0,0,1.51,374.01,971,12.33,,,,,27.15
419,0,75,25,0,0,0,0,0,0,0,0,0,0,0,0,1.55,413.8,997,11.64,,,,,28.09
420,0,80,20,0,0,0,0,0,0,0,0,0,0,0,0,1.61,453.59,1022,12.12,,,,,29.03
421,0,85,15,0,0,0,0,0,0,0,0,0,0,0,0,1.66,501.34,1046,13.19,,,,,29.97
422,0,90,10,0,0,0,0,0,0,0,0,0,0,0,0,1.71,541.13,1068,13.29,,,,,30.92
423,0,95,5,0,0,0,0,0,0,0,0,0,0,0,0,1.75,588.87,1091,12.96,,,,,31.86
424,0,97,3,0,0,0,0,0,0,0,0,0,0,0,0,1.78,628.66,1101,12.71,,,,,32.24
425,0,100,0,0,0,0,0,0,0,0,0,0,0,0,0,1.8,676.41,1120,12.01,,,,,32.8
426,49.5,48.5,0,2,0,0,0,0,0,0,0,0,0,0,0,2.25,136.08,980,35,400,390,2,85,23.19
427,62.5,0,37.5,0,0,0,0,0,0,0,0,0,0,0,0,1.55,23.87,250,75,380,230,23,112,5.64
428,52.5,0,47.5,0,0,0,0,0,0,0,0,0,0,0,0,1.6,12.73,440,45,420,200,18,115,6.99
429,52.5,0,47.5,0,0,0,0,0,0,0,0,0,0,0,0,1.4,23.87,440,50,,,,,6.99
430,52.5,0,47.5,0,0,0,0,0,0,0,0,0,0,0,0,1.27,15.92,440,,,,,,6.99
431,19,0,77,0,4,0,0,0,0,0,0,0,0,0,0,0.8,2.39,400,55,440,180,16,121,13.19
432,72.4,27,0,0,0,0.6,0,0,0,0,0,0,0,0,0,2.42,71.62,925,43,696,365,7,,9.57
433,72.4,27,0,0,0,0.6,0,0,0,0,0,0,0,0,0,,,925,43,799,427,8,,9.57
434,72.4,27,0,0,0,0.6,0,0,0,0,0,0,0,0,0,,,925,43,1336,1295,1,361,9.57
435,49,49,0,2,0,0,0,0,0,0,0,0,0,0,0,2.43,127.32,970,19,551,310,15,,23.35
436,49,49,0,2,0,0,0,0,0,0,0,0,0,0,0,,,970,19,709,434,14,,23.35
437,49,49,0,2,0,0,0,0,0,0,0,0,0,0,0,,,970,19,1143,1137,6,320,23.35
438,55,0,45,0,0,0,0,0,0,0,0,0,0,0,0,1.58,3.98,472,50,441,165,35,,6.65
439,51,0,49,0,0,0,0,0,0,0,0,0,0,0,0,1.55,2.39,518,47,,,,,7.19
440,51,0,49,0,0,0,0,0,0,0,0,0,0,0,0,1.55,7.96,518,47,,,,,7.19
441,51,0,49,0,0,0,0,0,0,0,0,0,0,0,0,1.55,3.98,518,47,,,,,7.19
442,52,0,45,0,3,0,0,0,0,0,0,0,0,0,0,1.45,4.77,580,65,,,,,8.48
443,21.5,0,78.5,0,0,0,0,0,0,0,0,0,0,0,0,1.05,1.03,580,16,455,159,35,,11.11
444,17,0,79,0,4,0,0,0,0,0,0,0,0,0,0,0.79,0.32,455,59,,,,,13.44
445,16,0,80,0,4,0,0,0,0,0,0,0,0,0,0,,,566,,545,172,37,,13.57
446,15,0,80,0,5,0,0,0,0,0,0,0,0,0,0,,,566,,545,172,37,,14.11
447,16,0,77,0,0,2,5,0,0,0,0,0,0,0,0,0.77,0.4,405,56,441,125,27,,11.33
448,41.7,15,38,0,0,0,0,0,0,0,0,3,0.9,1.4,0,,,530,,1310,1100,14,,14.15
449,42.62,13,38,0,0,0,0,0,0,0,0,4.7,0.03,1.5,0.15,,,530,,1310,1100,14,,15.29
450,42.36,13,38,0,0,0,0,0,0.01,0,0,4.7,0.03,1.5,0.4,,,530,,1275,1035,15,,15.31
451,57.9,0,41.6,0,0,0,0,0.5,0,0,0,0,0,0,0,,,386,,496,255,,147,6.2
452,42.54,14,38,0,0,0,0,0.09,0,0,0,2.9,0.9,1.4,0.17,,,530,,1365,1200,14,376,13.74
453,41.97,14,37.6,0,0,0,0.1,0.05,0,0,0,4.7,1.5,0,0.08,,,530,,1345,1124,15,406,15.51
454,0,0,100,0,0,0,0,0,0,0,0,0,0,0,0,0.45,4854.23,355,,,,,,13.9
455,0,15,85,0,0,0,0,0,0,0,0,0,0,0,0,0.64,3342.25,518,,,,,,16.74
456,0,28,72,0,0,0,0,0,0,0,0,0,0,0,0,0.77,2864.79,650,,,,,,19.21
457,0,40,60,0,0,0,0,0,0,0,0,0,0,0,0,0.89,2864.79,761,,,,,,21.48
458,0,58,42,0,0,0,0,0,0,0,0,0,0,0,0,1.05,3580.99,899,,,,,,24.88
459,0,64,36,0,0,0,0,0,0,0,0,0,0,0,0,1.18,6207.04,937,,,,,,26.01
460,0,80,20,0,0,0,0,0,0,0,0,0,0,0,0,1.26,8514.79,1022,,,,,,29.03
461,0,1.7,98.3,0,0,0,0,0,0,0,0,0,0,0,0,,,378,,1600,,9.6,,14.22
462,0,3,97,0,0,0,0,0,0,0,0,0,0,0,0,,,392,8.7,,,,,14.47
463,0,10,90,0,0,0,0,0,0,0,0,0,0,0,0,,,465,10,,,,,15.8
464,0,18,82,0,0,0,0,0,0,0,0,0,0,0,0,,,549,9.8,,,,,17.31
465,0,24,76,0,0,0,0,0,0,0,0,0,0,0,0,,,610,10.4,,,,,18.45
466,0,44,56,0,0,0,0,0,0,0,0,0,0,0,0,,,795,8.6,,,,,22.24
467,0,59,41,0,0,0,0,0,0,0,0,0,0,0,0,,,905,6,,,,,25.07
468,0,69,31,0,0,0,0,0,0,0,0,0,0,0,0,,,966,5.5,,,,,26.96
469,0,87,13,0,0,0,0,0,0,0,0,0,0,0,0,,,1055,5.3,,,,,30.35
470,0,95,5,0,0,0,0,0,0,0,0,0,0,0,0,,,1091,6,,,,,31.86
471,0,2,98,0,0,0,0,0,0,0,0,0,0,0,0,,,381,13.8,,,,,14.28
472,0,3,97,0,0,0,0,0,0,0,0,0,0,0,0,,,392,17,,,,,14.47
473,0,6,94,0,0,0,0,0,0,0,0,0,0,0,0,,,423,18.8,,,,,15.04
474,0,10,90,0,0,0,0,0,0,0,0,0,0,0,0,,,465,20.5,,,,,15.8
475,0,13,87,0,0,0,0,0,0,0,0,0,0,0,0,,,497,20,,,,,16.37
476,0,15,85,0,0,0,0,0,0,0,0,0,0,0,0,,,518,21.5,,,,,16.74
477,0,25,75,0,0,0,0,0,0,0,0,0,0,0,0,,,620,19.5,,,,,18.64
478,0,30,70,0,0,0,0,0,0,0,0,0,0,0,0,,,669,22.1,,,,,19.59
479,0,44,56,0,0,0,0,0,0,0,0,0,0,0,0,,,795,16.8,,,,,22.24
480,0,47,53,0,0,0,0,0,0,0,0,0,0,0,0,,,819,17.4,,,,,22.8
481,0,59,41,0,0,0,0,0,0,0,0,0,0,0,0,,,905,17.1,,,,,25.07
482,0,69,31,0,0,0,0,0,0,0,0,0,0,0,0,,,966,16.3,,,,,26.96
483,0,81,19,0,0,0,0,0,0,0,0,0,0,0,0,,,1027,15.1,,,,,29.22
484,0,88,12,0,0,0,0,0,0,0,0,0,0,0,0,,,1059,13.7,,,,,30.54
485,0,92,8,0,0,0,0,0,0,0,0,0,0,0,0,,,1078,14.2,,,,,31.29
486,0,95,5,0,0,0,0,0,0,0,0,0,0,0,0,,,1091,14.1,,,,,31.86
487,0,96,4,0,0,0,0,0,0,0,0,0,0,0,0,,,1096,12.4,,,,,32.05
488,0,0,100,0,0,0,0,0,0,0,0,0,0,0,0,,,355,8.9,,,,220,13.9
489,0,20,80,0,0,0,0,0,0,0,0,0,0,0,0,,,1022,20,,,,283,17.69
490,0,40,60,0,0,0,0,0,0,0,0,0,0,0,0,,,912,16.8,,,,420,21.48
491,0,50,50,0,0,0,0,0,0,0,0,0,0,0,0,,,842,17.4,,,,479,23.37
492,0,70,30,0,0,0,0,0,0,0,0,0,0,0,0,,,971,16.3,,,,372,27.15
493,0,85,15,0,0,0,0,0,0,0,0,0,0,0,0,,,1046,14.5,,,,336,29.97
494,0,0,100,0,0,0,0,0,0,0,0,0,0,0,0,,,355,8.9,,,,253,13.9
495,0,7,93,0,0,0,0,0,0,0,0,0,0,0,0,,,434,9.4,,,,315,15.23
496,0,27,73,0,0,0,0,0,0,0,0,0,0,0,0,,,640,19.5,,,,354,19.02
497,0,49,51,0,0,0,0,0,0,0,0,0,0,0,0,,,834,17.4,,,,462,23.18
498,0,66,34,0,0,0,0,0,0,0,0,0,0,0,0,,,949,16.3,,,,376,26.39
499,0,81,19,0,0,0,0,0,0,0,0,0,0,0,0,,,1027,15.1,,,,325,29.22
500,0,10,90,0,0,0,0,0,0,0,0,0,0,0,0,,,465,11.8,,,,,15.8
501,0,20,80,0,0,0,0,0,0,0,0,0,0,0,0,,,570,12,,,,,17.69
502,0,30,70,0,0,0,0,0,0,0,0,0,0,0,0,,,669,11.4,,,,,19.59
503,0,20,80,0,0,0,0,0,0,0,0,0,0,0,0,0.9,,597,11.3,,,,,17.69
504,25,0,75,0,0,0,0,0,0,0,0,0,0,0,0,1.26,,600,13.27,,,,,10.66
505,3.4,0,92.4,0,0,0,4.2,0,0,0,0,0,0,0,0,0.64,,,14.4,,,,,13.11
506,0,0,98.9,0,0,1.1,0,0,0,0,0,0,0,0,0,0.59,,325,17.36,,,,,13.86
507,0,0,93,0,0,7,0,0,0,0,0,0,0,0,0,0.31,,50,64.69,,,,,13.62
508,0,0,98.3,0,0,0,0,0,0,0,0,0,0,0,1.7,0.59,,330,14.36,,,,,13.8
509,0,0,96,0,0,0,0,0,0,0,0,0,0,0,4,0.5,,226,13.39,,,,,13.66
510,0,0,94,0,0,0,0,0,0,0,0,0,0,0,6,0.41,,152,21.06,,,,,13.54
511,0,0,90,0,0,0,0,0,0,0,0,0,0,0,10,0.21,,0,36.3,,,,,13.28
512,0,0,98,0,0,0,0,0,0,0,0,0,2,0,0,0.57,,290,13.14,,,,,13.79
513,0,0,95.7,0,0,0,0,0,0,0,0,0,4.3,0,0,0.51,,230,28.97,,,,,13.65
514,0,0,91.7,0,0,0,0,0,0,0,0,0,8.3,0,0,0.39,,125,27.73,,,,,13.42
515,0,0,99.6,0,0.4,0,0,0,0,0,0,0,0,0,0,0.62,,345,15.53,,,,,14.07
516,0,0,97,0,3,0,0,0,0,0,0,0,0,0,0,0.47,,190,28.32,,,,,15.16
517,0,0,95,0,5,0,0,0,0,0,0,0,0,0,0,0.36,,90,44.17,,,,,15.98
518,0,0,93.3,0,6.7,0,0,0,0,0,0,0,0,0,0,0.27,,-50,59.86,,,,,16.65
519,92.3,0,0,0,0,0,0,0,0,0,0,0,0,0,7.7,2.19,,760,,,,,,0.48
520,93.6,0,0,0,0,6.4,0,0,0,0,0,0,0,0,0,1.98,,850,,,,,,0.96
521,0,0,98.7,1.3,0,0,0,0,0,0,0,0,0,0,0,0.57,,300,19.03,,,,,17.94
522,0,0,96.6,3.4,0,0,0,0,0,0,0,0,0,0,0,0.42,,200,26.03,,,,,24.49
523,0,0,93,7,0,0,0,0,0,0,0,0,0,0,0,0.21,,0,40.69,,,,,35.8
524,0,0,97.7,0,0,0,0,2.3,0,0,0,0,0,0,0,0.68,,340,15.05,,,,,13.64
525,0,0,93.6,0,0,0,0,6.4,0,0,0,0,0,0,0,0.76,,300,19.73,,,,,13.17
526,0,0,100,0,0,0,0,0,0,0,0,0,0,0,0,0.64,,355,,,,,,13.9
527,0,10,90,0,0,0,0,0,0,0,0,0,0,0,0,0.77,,487,,,,,,15.8
528,0,19,81,0,0,0,0,0,0,0,0,0,0,0,0,0.88,,591,,,,,,17.5
529,0,25,75,0,0,0,0,0,0,0,0,0,0,0,0,,,631,,,,,,18.64
530,0,30,70,0,0,0,0,0,0,0,0,0,0,0,0,1.01,,677,,,,,,19.59
531,0,31,69,0,0,0,0,0,0,0,0,0,0,0,0,1.04,,674,,,,,,19.78
532,0,40,60,0,0,0,0,0,0,0,0,0,0,0,0,1.14,,769,,,,,,21.48
533,0,48,52,0,0,0,0,0,0,0,0,0,0,0,0,1.24,,835,,,,,,22.99
534,0,50,50,0,0,0,0,0,0,0,0,0,0,0,0,1.26,,849,,,,,,23.37
535,0,60,40,0,0,0,0,0,0,0,0,0,0,0,0,1.39,,921,,,,,,25.26
536,0,66,34,0,0,0,0,0,0,0,0,0,0,0,0,1.47,,965,,,,,,26.39
537,0,70,30,0,0,0,0,0,0,0,0,0,0,0,0,1.51,,979,,,,,,27.15
538,0,72,28,0,0,0,0,0,0,0,0,0,0,0,0,1.52,,988,,,,,,27.52
539,0,80,20,0,0,0,0,0,0,0,0,0,0,0,0,1.6,,1026,,,,,,29.03
540,0,85,15,0,0,0,0,0,0,0,0,0,0,0,0,1.65,,1048,,,,,,29.97
541,0,90,10,0,0,0,0,0,0,0,0,0,0,0,0,1.69,,1064,,,,,,30.92
542,0,95,5,0,0,0,0,0,0,0,0,0,0,0,0,,,1083,,,,,,31.86
543,0,100,0,0,0,0,0,0,0,0,0,0,0,0,0,,,1107,,,,,,32.8
544,68.6,29.4,0,2,0,0,0,0,0,0,0,0,0,0,0,2.35,1830,964,,1246,908.1,3.5,,16.99
545,68.6,29.4,0,2,0,0,0,0,0,0,0,0,0,0,0,2.34,760,964,,569,379.5,11.3,,16.99
546,58.8,39.2,0,2,0,0,0,0,0,0,0,0,0,0,0,2.31,2300,975,,1373,1246.4,5,,20.18
547,58.8,39.2,0,2,0,0,0,0,0,0,0,0,0,0,0,2.31,1300,975,,1167,1108.2,4,,20.18
548,39.2,58.8,0,2,0,0,0,0,0,0,0,0,0,0,0,2.15,2100,975,,1638,1618.1,4,,26.47
549,39.2,58.8,0,2,0,0,0,0,0,0,0,0,0,0,0,2.21,1800,975,,1256,1021.9,8.5,,26.47
550,29.4,68.6,0,2,0,0,0,0,0,0,0,0,0,0,0,2.04,1700,964,,1511,1314.1,1,,29.57
551,29.4,68.6,0,2,0,0,0,0,0,0,0,0,0,0,0,1.94,2000,964,,805,733.5,3.8,,29.57
552,30,70,0,0,0,0,0,0,0,0,0,0,0,0,0,2.14,1000,903,,1050,1006.2,4,,23.45
553,30,70,0,0,0,0,0,0,0,0,0,0,0,0,0,2.12,490,903,,579,383.4,15,,23.45
554,49.75,49.75,0,0,0,0,0,0,0.5,0,0,0,0,0,0,2.33,560,962,,324,318.7,0.5,,17.03
555,49.75,49.75,0,0,0,0,0,0,0.5,0,0,0,0,0,0,2.34,480,962,,344,276.5,5.5,,17.03
556,49.75,49.75,0,0,0,0,0,0,0.5,0,0,0,0,0,0,2.37,1000,962,,226,133.4,3,,17.03
557,49.75,49.75,0,0,0,0,0,0,0.5,0,0,0,0,0,0,2.36,1000,962,,873,458,15,,17.03
558,49.75,49.75,0,0,0,0,0,0,0.5,0,0,0,0,0,0,2.37,820,962,,393,361.9,1.2,,17.03
559,49,49,0,0,0,0,0,0,2,0,0,0,0,0,0,2.37,2500,964,,1167,1051.3,9,,16.98
560,49,49,0,0,0,0,0,0,2,0,0,0,0,0,0,2.37,1500,964,,1364,1081.7,9,,16.98
561,49,49,0,0,0,0,0,0,2,0,0,0,0,0,0,2.36,920,964,,922,556,12,,16.98
562,49,49,0,0,0,0,0,0,2,0,0,0,0,0,0,2.34,1000,964,,883,821.8,15.5,,16.98
563,49,49,0,0,0,0,0,0,2,0,0,0,0,0,0,2.37,660,964,,648,399.1,9,,16.98
564,49.75,49.75,0,0,0,0.5,0,0,0,0,0,0,0,0,0,2.35,2800,962,,1403,1295.5,6,,17.01
565,49.75,49.75,0,0,0.5,0,0,0,0,0,0,0,0,0,0,2.33,2000,962,,1668,1490.6,8.7,,17.24
566,49.75,49.75,0,0,0,0,0,0,0,0.5,0,0,0,0,0,2.33,2300,962,,1707,1537.7,7,,17.34
567,49.75,49.75,0,0,0,0,0,0,0,0,0.5,0,0,0,0,2.33,2100,962,,1638,1540.6,1,,21.54
568,49.75,49.75,0,0,0,0,0,0,0,0,0,0.5,0,0,0,2.33,2200,962,,1511,1392.5,5.8,,17.5
569,49,49,0,0,0,2,0,0,0,0,0,0,0,0,0,2.29,2400,964,,1285,1118,1.7,,16.91
570,49,49,0,0,0,0,0,0,0,2,0,0,0,0,0,2.21,2000,964,,1913,1909.4,1.7,,18.17
571,49,49,0,0,0,0,0,0,0,0,2,0,0,0,0,2.24,2800,964,,2099,1961.3,0,,34.46
572,49,49,0,0,0,0,0,0,0,0,0,2,0,0,0,2.16,3300,964,,1785,1765.2,0,,18.85
573,49,49,2,0,0,0,0,0,0,0,0,0,0,0,0,2.34,2400,964,,1638,1577.9,3.3,,16.98
574,49,49,0,0,0,0,0,0,0,2,0,0,0,0,0,2.16,2500,964,,1481,1251.3,5.6,,18.17
575,49,49,0,0,0,0,0,0,0,2,0,0,0,0,0,2.24,2200,964,,2226,2091.8,8.9,,18.17
576,49,49,0,2,0,0,0,0,0,0,0,0,0,0,0,2.22,2900,970,,1432,1167,5.6,,23.35
577,49,49,0,2,0,0,0,0,0,0,0,0,0,0,0,2.25,2000,970,,1510,1330.8,6.7,,23.35
578,49,49,0,2,0,0,0,0,0,0,0,0,0,0,0,2.23,2000,970,,1334,1264.1,4.4,,23.35
579,49,49,0,2,0,0,0,0,0,0,0,0,0,0,0,2.27,1900,970,,1510,1282.7,8.3,,23.35
580,49,49,0,2,0,0,0,0,0,0,0,0,0,0,0,2.24,2000,970,,1157,1388.7,1,,23.35
581,49,49,0,2,0,0,0,0,0,0,0,0,0,0,0,2.24,250,970,,775,605.1,9,,23.35
582,49,49,0,2,0,0,0,0,0,0,0,0,0,0,0,,,970,,990,617.8,11.5,,23.35
583,49,49,0,2,0,0,0,0,0,0,0,0,0,0,0,,,970,,686,550.2,5,,23.35
584,49,49,0,2,0,0,0,0,0,0,0,0,0,0,0,,,970,,735,581.5,7,,23.35
585,49,49,0,2,0,0,0,0,0,0,0,0,0,0,0,2.27,540,970,,608,506,6,,23.35
586,49,49,0,2,0,0,0,0,0,0,0,0,0,0,0,,,970,,1344,1333.7,2.2,,23.35
587,49,49,0,2,0,0,0,0,0,0,0,0,0,0,0,2.24,250,970,,804,572.7,8.5,,23.35
588,49,49,0,2,0,0,0,0,0,0,0,0,0,0,0,,,970,,843,556,10,,23.35
589,49,49,0,2,0,0,0,0,0,0,0,0,0,0,0,,,970,,735,470.7,5,,23.35
590,49,49,0,2,0,0,0,0,0,0,0,0,0,0,0,,,970,,667,521.7,5,,23.35
591,49,49,0,2,0,0,0,0,0,0,0,0,0,0,0,2.29,680,970,,579,436.4,3.5,,23.35
592,49,49,0,2,0,0,0,0,0,0,0,0,0,0,0,,,970,,1393,1382.7,2.8,,23.35
593,49,49,0,2,0,0,0,0,0,0,0,0,0,0,0,2.24,240,970,,883,568.8,10,,23.35
594,49,49,0,2,0,0,0,0,0,0,0,0,0,0,0,2.25,290,970,,941,531.5,11,,23.35
595,49,49,0,2,0,0,0,0,0,0,0,0,0,0,0,,,970,,716,495.2,6,,23.35
596,49,49,0,2,0,0,0,0,0,0,0,0,0,0,0,,,970,,657,495.2,5,,23.35
597,49,49,0,2,0,0,0,0,0,0,0,0,0,0,0,2.3,330,970,,598,480.5,5,,23.35
598,49,49,0,2,0,0,0,0,0,0,0,0,0,0,0,2.25,600,970,,520,433.5,3.5,,23.35
599,49,49,0,2,0,0,0,0,0,0,0,0,0,0,0,,,970,,735,588.4,12,,23.35
600,49,49,0,2,0,0,0,0,0,0,0,0,0,0,0,,,970,,794,507,13.5,,23.35
601,49,49,0,2,0,0,0,0,0,0,0,0,0,0,0,2.15,2600,970,,,,,,23.35
602,49,49,0,2,0,0,0,0,0,0,0,0,0,0,0,2.24,370,970,,,,,,23.35
603,49,49,0,2,0,0,0,0,0,0,0,0,0,0,0,2.27,1800,970,,,,,,23.35
604,49,49,0,2,0,0,0,0,0,0,0,0,0,0,0,2.29,270,970,,,,,,23.35
605,49,49,0,2,0,0,0,0,0,0,0,0,0,0,0,2.28,290,970,,,,,,23.35
606,49,49,0,2,0,0,0,0,0,0,0,0,0,0,0,2.31,280,970,,,,,,23.35
607,49,49,0,2,0,0,0,0,0,0,0,0,0,0,0,2.21,1300,970,,,,,,23.35
608,49,49,0,2,0,0,0,0,0,0,0,0,0,0,0,2.23,1700,970,,,,,,23.35
609,49,49,0,2,0,0,0,0,0,0,0,0,0,0,0,2.12,920,970,,,,,,23.35
610,49,49,0,2,0,0,0,0,0,0,0,0,0,0,0,2.28,1500,970,,,,,,23.35
611,49,49,0,2,0,0,0,0,0,0,0,0,0,0,0,2.23,600,970,,,,,,23.35
612,49,49,0,2,0,0,0,0,0,0,0,0,0,0,0,2.22,760,970,,,,,,23.35
613,100,0,0,0,0,0,0,0,0,0,0,0,0,0,0,,,768,,,,,,0.42
614,97.15,2.85,0,0,0,0,0,0,0,0,0,0,0,0,0,,,806,,,,,,1.4
615,95.25,4.75,0,0,0,0,0,0,0,0,0,0,0,0,0,,,820,,,,,,2.04
616,94.3,5.7,0,0,0,0,0,0,0,0,0,0,0,0,0,,,832,,,,,,2.37
617,91.1,8.9,0,0,0,0,0,0,0,0,0,0,0,0,0,,,851,,,,,,3.45
618,90.5,9.5,0,0,0,0,0,0,0,0,0,0,0,0,0,,,870,,,,,,3.65
619,84.7,15.3,0,0,0,0,0,0,0,0,0,0,0,0,0,,,930,,,,,,5.61
620,60,40,0,0,0,0,0,0,0,0,0,0,0,0,0,,,927,,,,,,13.79
621,4.5,0,95.5,0,0,0,0,0,0,0,0,0,0,0,0,,,410,,,,,,13.32
622,19,0,81,0,0,0,0,0,0,0,0,0,0,0,0,,,561,,,,,,11.44
623,23,0,77,0,0,0,0,0,0,0,0,0,0,0,0,,,603,,,,,,10.92
624,50,0,50,0,0,0,0,0,0,0,0,0,0,0,0,,,513,,,,,,7.33
625,20,0,80,0,0,0,0,0,0,0,0,0,0,0,0,1.12,,567,,,,,,11.31
626,19.5,0,78,0,0,0,0,2.5,0,0,0,0,0,0,0,1.15,,559,,,,,,11.09
627,19,0,76,0,0,0,0,5,0,0,0,0,0,0,0,1.15,,513,,,,,,10.86
628,18.5,0,74,0,0,0,0,7.5,0,0,0,0,0,0,0,1.13,,479,,,,,,10.63
629,18,0,72,0,0,0,0,10,0,0,0,0,0,0,0,1.07,,399,,,,,,10.41
630,40,0,60,0,0,0,0,0,0,0,0,0,0,0,0,1.57,,607,,,,,,8.67
631,39,0,58.5,0,0,0,0,2.5,0,0,0,0,0,0,0,1.49,,579,,,,,,8.51
632,38,0,57,0,0,0,0,5,0,0,0,0,0,0,0,1.42,,515,,,,,,8.34
633,37,0,55.5,0,0,0,0,7.5,0,0,0,0,0,0,0,1.32,,437,,,,,,8.18
634,36,0,54,0,0,0,0,10,0,0,0,0,0,0,0,1.2,,367,,,,,,8.01
635,60,0,40,0,0,0,0,0,0,0,0,0,0,0,0,1.9,,375,,,,,,5.98
636,58.5,0,39,0,0,0,0,2.5,0,0,0,0,0,0,0,1.7,,335,,,,,,5.88
637,57,0,38,0,0,0,0,5,0,0,0,0,0,0,0,1.54,,275,,,,,,5.78
638,55.5,0,37,0,0,0,0,7.5,0,0,0,0,0,0,0,1.32,,221,,,,,,5.67
639,54,0,36,0,0,0,0,10,0,0,0,0,0,0,0,1.03,,123,,,,,,5.57
640,100,0,0,0,0,0,0,0,0,0,0,0,0,0,0,2.2,,770,,,,,,0.42
641,98.4,0,1.6,0,0,0,0,0,0,0,0,0,0,0,0,2.22,,768,,,,,,0.65
642,97,0,3,0,0,0,0,0,0,0,0,0,0,0,0,2.24,,765,,,,,,0.85
643,95.4,0,4.6,0,0,0,0,0,0,0,0,0,0,0,0,2.25,,760,,,,,,1.07
644,93.6,0,6.4,0,0,0,0,0,0,0,0,0,0,0,0,2.27,,750,,,,,,1.33
645,90.3,0,9.7,0,0,0,0,0,0,0,0,0,0,0,0,2.27,,745,,,,,,1.79
646,90,0,10,0,0,0,0,0,0,0,0,0,0,0,0,2.26,,745,,,,,,1.83
