Repository: Shakti-95/Data-and-Codes-for-Experimentally-Validated-Inverse-design-of-Multi-Property-Fe-Co-Ni-alloys

# Data and Codes for Experimentally Validated Inverse design of Multi-Property Fe-Co-Ni alloys

This repository contains the data and codes for the research work "_**Experimentally Validated Inverse design of Multi-Property Fe-Co-Ni alloys**_" authored by _Shakti P. Padhy, Varun Chaudhary, Yee-Fun Lim, Ruiming Zhu, Muang Thway, Kedar Hippalgaonkar, & Raju V. Ramanujan_ which is published in iScience (https://www.cell.com/iscience/fulltext/S2589-0042(24)00945-3).

This work addresses the challenge of using incomplete and heterogeneous data in materials science in terms of property measurements and different processing conditions of samples, respectively.

File: FeNiCo_comp-prop.csv (part 2 of 2)
,Fe,Co,Ni,V,Mo,Cr,Cu,Mn,C,W,Ta,Nb,Al,Ti,Si,Ms,Hc,Tc,ER,TS,YS,Elong,HV,Cost
647,88,0,12,0,0,0,0,0,0,0,0,0,0,0,0,2.28,,720,,,,,,2.11
648,81,0,19,0,0,0,0,0,0,0,0,0,0,0,0,2.23,,660,,,,,,3.09
649,76,0,24,0,0,0,0,0,0,0,0,0,0,0,0,2.18,,610,,,,,,3.78
650,69,0,31,0,0,0,0,0,0,0,0,0,0,0,0,2.03,,500,,,,,,4.75
651,68,0,32,0,0,0,0,0,0,0,0,0,0,0,0,1.94,,500,,,,,,4.88
652,69,0,31,0,0,0,0,0,0,0,0,0,0,0,0,1.26,,100,,,,,,4.75
653,68,0,32,0,0,0,0,0,0,0,0,0,0,0,0,1.62,,156,,,,,,4.88
654,65,0,35,0,0,0,0,0,0,0,0,0,0,0,0,1.78,,228,,,,,,5.29
655,64,0,36,0,0,0,0,0,0,0,0,0,0,0,0,1.84,,250,,,,,,5.43
656,59,0,41,0,0,0,0,0,0,0,0,0,0,0,0,1.87,,351,,,,,,6.11
657,50,0,50,0,0,0,0,0,0,0,0,0,0,0,0,1.73,,511,,,,,,7.33
658,40,0,60,0,0,0,0,0,0,0,0,0,0,0,0,1.53,,591,,,,,,8.67
659,20,0,80,0,0,0,0,0,0,0,0,0,0,0,0,1.11,,570,,,,,,11.31
660,0,0,100,0,0,0,0,0,0,0,0,0,0,0,0,0.65,,360,,,,,,13.9
661,21.35,70.43,8.22,0,0,0,0,0,0,0,0,0,0,0,0,1.95,,,13.81,,,,,24.61
662,27.36,62.37,10.27,0,0,0,0,0,0,0,0,0,0,0,0,2.06,,817,12.04,,,,,22.32
663,35.94,50.08,13.98,0,0,0,0,0,0,0,0,0,0,0,0,2.03,,758,8.58,,,,,18.87
664,42.72,40.45,16.83,0,0,0,0,0,0,0,0,0,0,0,0,2.05,,761,10.24,,,,,16.14
665,50.34,31.26,18.4,0,0,0,0,0,0,0,0,0,0,0,0,2.07,,759,12.63,,,,,13.37
666,57.62,20.94,21.44,0,0,0,0,0,0,0,0,0,0,0,0,2.23,,722,15.11,,,,,10.39
667,66.42,11.26,22.32,0,0,0,0,0,0,0,0,0,0,0,0,2.13,,637,21.57,,,,,7.31
668,21.35,70.43,8.22,0,0,0,0,0,0,0,0,0,0,0,0,1.98,,,13.41,,,,,24.61
669,27.36,62.37,10.27,0,0,0,0,0,0,0,0,0,0,0,0,2.01,,817,10.71,,,,,22.32
670,35.94,50.08,13.98,0,0,0,0,0,0,0,0,0,0,0,0,2.04,,736,8.57,,,,,18.87
671,42.72,40.45,16.83,0,0,0,0,0,0,0,0,0,0,0,0,2.19,,762,8.77,,,,,16.14
672,50.34,31.26,18.4,0,0,0,0,0,0,0,0,0,0,0,0,2.08,,747,11.42,,,,,13.37
673,57.62,20.94,21.44,0,0,0,0,0,0,0,0,0,0,0,0,2.16,,682,17.44,,,,,10.39
674,66.42,11.26,22.32,0,0,0,0,0,0,0,0,0,0,0,0,2.18,,622,33.57,,,,,7.31
675,21.35,70.43,8.22,0,0,0,0,0,0,0,0,0,0,0,0,1.87,,,10.66,,,,,24.61
676,27.36,62.37,10.27,0,0,0,0,0,0,0,0,0,0,0,0,2.02,,817,12.53,,,,,22.32
677,35.94,50.08,13.98,0,0,0,0,0,0,0,0,0,0,0,0,1.98,,749,17.6,,,,,18.87
678,42.72,40.45,16.83,0,0,0,0,0,0,0,0,0,0,0,0,2.05,,757,10.96,,,,,16.14
679,50.34,31.26,18.4,0,0,0,0,0,0,0,0,0,0,0,0,2.12,,771,120.57,,,,,13.37
680,57.62,20.94,21.44,0,0,0,0,0,0,0,0,0,0,0,0,2.1,,694,15.1,,,,,10.39
681,66.42,11.26,22.32,0,0,0,0,0,0,0,0,0,0,0,0,2.12,,640,22.66,,,,,7.31
682,0,65,35,0,0,0,0,0,0,0,0,0,0,0,0,1.2,2681.76,,26,,,,,26.2
683,10,50,40,0,0,0,0,0,0,0,0,0,0,0,0,1.38,763.94,,25,,,,,22.13
684,5,60,35,0,0,0,0,0,0,0,0,0,0,0,0,1.43,2626.06,,24,,,,,24.64
685,10,60,30,0,0,0,0,0,0,0,0,0,0,0,0,1.68,445.63,,23.6,,,,,24.03
686,5,70,25,0,0,0,0,0,0,0,0,0,0,0,0,1.69,795.77,,20.6,,,,,26.54
687,20,50,30,0,0,0,0,0,0,0,0,0,0,0,0,1.86,246.69,,25.5,,,,,20.88
688,15,60,25,0,0,0,0,0,0,0,0,0,0,0,0,1.85,326.27,,22.9,,,,,23.41
689,10,70,20,0,0,0,0,0,0,0,0,0,0,0,0,1.85,604.79,,24.7,,,,,25.93
690,30,40,30,0,0,0,0,0,0,0,0,0,0,0,0,2.08,986.76,,20.2,,,,,17.69
691,20,60,20,0,0,0,0,0,0,0,0,0,0,0,0,1.78,350.14,,18.7,,,,,22.79
692,10,80,10,0,0,0,0,0,0,0,0,0,0,0,0,1.79,716.2,,21.6,,,,,27.82
693,35,40,25,0,0,0,0,0,0,0,0,0,0,0,0,1.86,779.86,,16.3,,,,,17.05
694,30,50,20,0,0,0,0,0,0,0,0,0,0,0,0,2.34,875.35,,19.7,,,,,19.61
695,25,60,15,0,0,0,0,0,0,0,0,0,0,0,0,2.1,1185.7,,16.7,,,,,22.16
696,20,70,10,0,0,0,0,0,0,0,0,0,0,0,0,2.06,1320.99,,14.3,,,,,24.69
697,15,80,5,0,0,0,0,0,0,0,0,0,0,0,0,1.99,1830.28,,16,,,,,27.21
698,45,30,25,0,0,0,0,0,0,0,0,0,0,0,0,2.19,2681.76,,16.5,,,,,13.82
699,40,40,20,0,0,0,0,0,0,0,0,0,0,0,0,2.17,3087.61,,17.7,,,,,16.41
700,35,50,15,0,0,0,0,0,0,0,0,0,0,0,0,2.15,3326.34,,15.2,,,,,18.98
701,30,60,10,0,0,0,0,0,0,0,0,0,0,0,0,2.21,3390,,13.5,,,,,21.53
702,40,50,10,0,0,0,0,0,0,0,0,0,0,0,0,2.12,3843.59,,,,,,,18.34
703,100,0,0,0,0,0,0,0,0,0,0,0,0,0,0,2.15,70,771,9.7,,,,,0.42
704,49,49,0,2,0,0,0,0,0,0,0,0,0,0,0,2.4,40,970,40,,,,,23.35
705,50,0,50,0,0,0,0,0,0,0,0,0,0,0,0,1.6,8,530,7,,,,,7.33
706,16.5,0,77,0,0,1.5,5,0,0,0,0,0,0,0,0,0.6,4,405,56,,,,,11.28
707,15,0,80,0,5,0,0,0,0,0,0,0,0,0,0,0.8,0.5,566,14.9,,,,,14.11
708,65,35,0,0,0,0,0,0,0,0,0,0,0,0,0,2.45,,937,8,,,,,12.16
709,20,0,80,0,0,0,0,0,0,0,0,0,0,0,0,1.04,,570,16,,,,,11.31
710,0,100,0,0,0,0,0,0,0,0,0,0,0,0,0,1.81,,1120,6.24,,,,,32.8
711,64.5,35,0,0,0,0.5,0,0,0,0,0,0,0,0,0,,1114.08,973,,,,,,12.2
712,64.5,35,0,0,0,0.5,0,0,0,0,0,0,0,0,0,,2029.23,973,,,,,,12.2
713,64.5,35,0,0,0,0.5,0,0,0,0,0,0,0,0,0,,2546.48,973,,,,,,12.2
714,64.5,35,0,0,0,0.5,0,0,0,0,0,0,0,0,0,,3262.68,973,,,,,,12.2
715,64.5,35,0,0,0,0.5,0,0,0,0,0,0,0,0,0,,4217.61,973,,,,,,12.2
716,64.5,35,0,0,0,0.5,0,0,0,0,0,0,0,0,0,,4257.39,973,23,,,,,12.2
717,64.5,35,0,0,0,0.5,0,0,0,0,0,0,0,0,0,,3819.72,973,,,,,,12.2
718,64.5,35,0,0,0,0.5,0,0,0,0,0,0,0,0,0,,2466.9,973,,,,,,12.2
719,64.5,35,0,0,0,0.5,0,0,0,0,0,0,0,0,0,,1949.65,973,,,,,,12.2
720,100,0,0,0,0,0,0,0,0,0,0,0,0,0,0,,79.58,771,11,,,,,0.42
721,21.5,0,78.5,0,0,0,0,0,0,0,0,0,0,0,0,,3.98,,16,,,,,11.11
722,55,0,45,0,0,0,0,0,0,0,0,0,0,0,0,,23.87,,45,,,,,6.65
723,17.7,0,78.5,0,0,3.8,0,0,0,0,0,0,0,0,0,,3.98,,65,,,,,11.45
724,17.7,0,78.5,0,3.8,0,0,0,0,0,0,0,0,0,0,,3.98,,55,,,,,13.27
725,30,25,45,0,0,0,0,0,0,0,0,0,0,0,0,,95.49,,19,,,,,14.81
726,23,25,45,0,7,0,0,0,0,0,0,0,0,0,0,,51.73,,80,,,,,18.53
727,50,50,0,0,0,0,0,0,0,0,0,0,0,0,0,,79.58,961,6,,,,,17.05
728,100,0,0,0,0,0,0,0,0,0,0,0,0,0,0,,2.39,771,,,,,,0.42
729,55,0,45,0,0,0,0,0,0,0,0,0,0,0,0,,1.15,471,,,,,,6.65
730,35,0,65,0,0,0,0,0,0,0,0,0,0,0,0,,0.95,610,,,,,,9.33
731,21.5,0,78.5,0,0,0,0,0,0,0,0,0,0,0,0,,1.22,579,,,,,,11.11
732,17.7,0,78.5,0,3.8,0,0,0,0,0,0,0,0,0,0,,,579,,,,,,13.27
733,50,50,0,0,0,0,0,0,0,0,0,0,0,0,0,,15.92,961,,,,,,17.05
734,50,50,0,0,0,0,0,0,0,0,0,0,0,0,0,,,961,,,,,,17.05
735,30,25,45,0,0,0,0,0,0,0,0,0,0,0,0,,0.47,,,,,,,14.81
736,73,27,0,0,0,0,0,0,0,0,0,0,0,0,0,,31.67,958,,,,,,9.51
737,65,35,0,0,0,0,0,0,0,0,0,0,0,0,0,,19.18,973,,,,,,12.16
738,57,43,0,0,0,0,0,0,0,0,0,0,0,0,0,2.28,18.94,973,,,,,,14.77
739,57,43,0,0,0,0,0,0,0,0,0,0,0,0,0,,76.24,973,,,,,,14.77
740,49.5,50.5,0,0,0,0,0,0,0,0,0,0,0,0,0,2.38,,960,,,,,,17.21
741,48.93,50.88,0,0,0,0,0,0,0,0,0,0,0,0.19,0,2.37,,960,,,,,,17.35
742,48.83,50.78,0,0,0,0,0,0,0,0,0,0,0,0.39,0,2.37,,960,,,,,,17.34
743,48.56,50.51,0,0,0,0,0,0,0,0,0,0,0,0.93,0,2.34,,960,,,,,,17.32
744,48.92,49.41,0,0,0,0,0,0,0,0,0,0,0,1.67,0,2.29,,963,,,,,,17.05
745,47.94,49.86,0,0,0,0,0,0,0,0,0,0,0,2.2,0,2.27,,962,,,,,,17.26
746,47.7,49.6,0,0,0,0,0,0,0,0,0,0,0,2.7,0,2.25,,962,,,,,,17.23
747,48.9,50.85,0,0.25,0,0,0,0,0,0,0,0,0,0,0,2.37,,960,,,,,,18.15
748,48.54,50.96,0,0.5,0,0,0,0,0,0,0,0,0,0,0,2.34,,959,,,,,,19.01
749,49.51,49.01,0,1.48,0,0,0,0,0,0,0,0,0,0,0,2.29,,964,,,,,,21.62
750,48.05,49.97,0,1.98,0,0,0,0,0,0,0,0,0,0,0,2.27,,962,,,,,,23.59
751,47.53,49.44,0,3.03,0,0,0,0,0,0,0,0,0,0,0,2.2,,963,,,,,,26.9
752,47.03,48.91,0,4.06,0,0,0,0,0,0,0,0,0,0,0,2.15,,964,,,,,,30.16
753,49.88,49.88,0,0,0,0.24,0,0,0,0,0,0,0,0,0,2.36,,962,,,,,,17.03
754,49.74,49.75,0,0,0,0.51,0,0,0,0,0,0,0,0,0,2.35,,962,,,,,,17.01
755,49.78,49.29,0,0,0,0.93,0,0,0,0,0,0,0,0,0,2.33,,963,,,,,,16.9
756,49.54,49.04,0,0,0,1.42,0,0,0,0,0,0,0,0,0,2.28,,963,,,,,,16.87
757,48.79,49.28,0,0,0,1.93,0,0,0,0,0,0,0,0,0,2.22,,963,,,,,,16.99
758,49.78,49.29,0,0,0,0,0,0.93,0,0,0,0,0,0,0,2.38,,963,,,,,,16.83
759,49.58,49.09,0,0,0,0,0,1.33,0,0,0,0,0,0,0,2.39,,963,,,,,,16.77
760,49.36,48.87,0,0,0,0,0,1.77,0,0,0,0,0,0,0,2.4,,964,,,,,,16.71
761,48.71,48.71,0,0,0,0,0,2.58,0,0,0,0,0,0,0,2.41,,964,,,,,,16.67
762,49.65,49.15,1.2,0,0,0,0,0,0,0,0,0,0,0,0,2.38,,963,,,,,,16.93
763,49.4,48.9,1.7,0,0,0,0,0,0,0,0,0,0,0,0,2.39,,964,,,,,,16.91
764,49.41,48.43,2.16,0,0,0,0,0,0,0,0,0,0,0,0,2.39,,965,,,,,,16.82
765,48.06,47.58,4.36,0,0,0,0,0,0,0,0,0,0,0,0,2.41,,966,,,,,,16.83
766,48.46,50.4,0,0,0,0,1.14,0,0,0,0,0,0,0,0,2.35,,961,,,,,,17.22
767,49.46,48.47,0,0,0,0,2.07,0,0,0,0,0,0,0,0,2.33,,965,,,,,,16.63
768,47.05,49.41,0,0,0,0,3.54,0,0,0,0,0,0,0,0,2.3,,963,,,,,,17
769,49,49,0,2,0,0,0,0,0,0,0,0,0,0,0,,1671.13,970,,,1233,8.2,,23.35
770,49,49,0,2,0,0,0,0,0,0,0,0,0,0,0,,1535.85,970,,,,,,23.35
771,49,49,0,2,0,0,0,0,0,0,0,0,0,0,0,2.16,1400.56,970,,,1047,11.8,,23.35
772,49,49,0,2,0,0,0,0,0,0,0,0,0,0,0,,1185.7,970,,,,,,23.35
773,49,49,0,2,0,0,0,0,0,0,0,0,0,0,0,,711.83,970,,,838,14.1,,23.35
774,49,49,0,2,0,0,0,0,0,0,0,0,0,0,0,,755.99,970,,,,,,23.35
775,49,49,0,2,0,0,0,0,0,0,0,0,0,0,0,2.26,350.14,970,,,629,12.4,,23.35
776,49,49,0,2,0,0,0,0,0,0,0,0,0,0,0,,127.32,970,,,477,8.2,,23.35
777,49,49,0,2,0,0,0,0,0,0,0,0,0,0,0,,113.8,970,,,,,,23.35
778,49,49,0,2,0,0,0,0,0,0,0,0,0,0,0,,113,970,,,,,,23.35
779,49,49,0,2,0,0,0,0,0,0,0,0,0,0,0,,96.29,970,,,,,,23.35
780,49,49,0,2,0,0,0,0,0,0,0,0,0,0,0,,95.49,970,,,,,,23.35
781,49,49,0,2,0,0,0,0,0,0,0,0,0,0,0,2.3,95.49,970,,,414,7.2,,23.35
782,70.1,6.8,17.7,0,3,0,0,0,0,0,0,0,0,2.4,0,,,,,559,382,1,169,7.31
783,70.1,6.8,17.7,0,3,0,0,0,0,0,0,0,0,2.4,0,,,,,804,588,0.7,277,7.31
784,70.1,6.8,17.7,0,3,0,0,0,0,0,0,0,0,2.4,0,,,,,1040,834,0.6,293,7.31
785,70.1,6.8,17.7,0,3,0,0,0,0,0,0,0,0,2.4,0,,,,,1079,814,0.4,320,7.31
786,70.1,6.8,17.7,0,3,0,0,0,0,0,0,0,0,2.4,0,,,,,1265,1187,0.4,360,7.31
787,70.1,6.8,17.7,0,3,0,0,0,0,0,0,0,0,2.4,0,,,,,490,382,0.6,195,7.31
788,70.1,6.8,17.7,0,3,0,0,0,0,0,0,0,0,2.4,0,,,,,637,510,0.4,218,7.31
789,70.1,6.8,17.7,0,3,0,0,0,0,0,0,0,0,2.4,0,,,,,834,618,0.6,278,7.31
790,70.1,6.8,17.7,0,3,0,0,0,0,0,0,0,0,2.4,0,,,,,775,598,0.7,208,7.31
791,70.1,6.8,17.7,0,3,0,0,0,0,0,0,0,0,2.4,0,,,,,598,530,0.3,252,7.31
792,70.1,6.8,17.7,0,3,0,0,0,0,0,0,0,0,2.4,0,,,,,883,677,0.4,255,7.31
793,70.1,6.8,17.7,0,3,0,0,0,0,0,0,0,0,2.4,0,,,,,1187,990,0.5,270,7.31
794,85,0,11.6,0,1.2,0,1.8,0,0,0,0,0,0,0.4,0,,,,,863,706,4,220,2.99
795,85,0,11.6,0,1.2,0,1.8,0,0,0,0,0,0,0.4,0,,,,,863,726,4,218,2.99
796,85,0,11.6,0,1.2,0,1.8,0,0,0,0,0,0,0.4,0,,,,,863,745,3.7,220,2.99
797,85,0,11.6,0,1.2,0,1.8,0,0,0,0,0,0,0.4,0,,,,,883,755,6.4,228,2.99
798,85,0,11.6,0,1.2,0,1.8,0,0,0,0,0,0,0.4,0,,,,,912,745,2.2,232,2.99
799,85,0,11.6,0,1.2,0,1.8,0,0,0,0,0,0,0.4,0,,,,,941,775,3.2,240,2.99
800,85,0,11.6,0,1.2,0,1.8,0,0,0,0,0,0,0.4,0,,,,,990,804,4.1,265,2.99
801,85,0,11.6,0,1.2,0,1.8,0,0,0,0,0,0,0.4,0,,,,,1020,834,5.9,272,2.99
802,83.4,0,11.5,0,1.2,0,1.8,0,0,0,0,0,2.1,0,0,,,,,402,343,0.5,146,2.98
803,83.4,0,11.5,0,1.2,0,1.8,0,0,0,0,0,2.1,0,0,,,,,510,481,0.4,201,2.98
804,81.6,0,11.4,0,1.2,0,1.8,0,0,0,0,0,0,0,4,,,,,863,588,2.6,217,3
805,81.6,0,11.4,0,1.2,0,1.8,0,0,0,0,0,0,0,4,,,,,941,726,0.9,285,3
806,81.6,0,11.4,0,1.2,0,1.8,0,0,0,0,0,0,0,4,,,,,883,559,0.5,316,3
807,82.5,0,11.4,0,1.7,0,0,0,0,0,0,0,0,0.4,4,,,,,863,569,2.2,223,3.27
808,82.5,0,11.4,0,1.7,0,0,0,0,0,0,0,0,0.4,4,,,,,1079,853,2.4,275,3.27
809,82.5,0,11.4,0,1.7,0,0,0,0,0,0,0,0,0.4,4,,,,,1098,883,1.8,290,3.27
810,81.7,0,11.1,0,0,0,0,0,0,0,0,0,0,0.4,6.8,,,,,932,637,1.8,220,2.13
811,81.7,0,11.1,0,0,0,0,0,0,0,0,0,0,0.4,6.8,,,,,932,834,0.5,263,2.13
812,81.7,0,11.1,0,0,0,0,0,0,0,0,0,0,0.4,6.8,,,,,863,834,0.5,245,2.13
813,81.6,0,11.5,0,1.2,5.4,0,0,0,0,0,0,0.2,0.1,0,,,,,726,382,2.1,161,3.31
814,81.6,0,11.5,0,1.2,5.4,0,0,0,0,0,0,0.2,0.1,0,,,,,726,510,1.6,183,3.31
815,81.6,0,11.5,0,1.2,5.4,0,0,0,0,0,0,0.2,0.1,0,,,,,647,431,2.1,198,3.31
816,70.7,6.8,17.7,0,3,0,0,0,0,0,0,0,0,1.8,0,,,,,1069,834,1.3,278,7.25
817,71.3,6.8,17.7,0,3,0,0,0,0,0,0,0,0,1.2,0,,,,,1020,834,1.3,305,7.19
818,71.8,6.9,17.7,0,3,0,0,0,0,0,0,0,0,0.6,0,,,,,1147,853,2.3,338,7.16
819,72.6,6.8,17.6,0,2.4,0,0,0,0,0,0,0,0,0.6,0,,,,,1216,1049,2.9,361,6.75
820,73.3,6.8,17.5,0,1.8,0,0,0,0,0,0,0,0,0.6,0,,,,,1147,1000,3.7,352,6.36
821,74.9,6.8,14.7,0,3,0,0,0,0,0,0,0,0,0.6,0,,,,,1285,1069,2.5,361,6.73
822,76.2,6.8,14.6,0,1.8,0,0,0,0,0,0,0,0,0.6,0,,,,,1147,990,3.5,305,5.97
823,86.9,0,9.7,0,1.2,0,1.8,0,0,0,0,0,0,0.4,0,,,,,785,647,3.5,220,2.73
824,86,0,10.6,0,1.2,0,1.8,0,0,0,0,0,0,0.4,0,,,,,814,677,4.2,223,2.86
825,84,0,12.6,0,1.2,0,1.8,0,0,0,0,0,0,0.4,0,,,,,863,745,3.7,253,3.13
826,82.1,0,14.5,0,1.2,0,1.8,0,0,0,0,0,0,0.4,0,,,,,863,726,4.3,227,3.39
827,84.3,0,11.7,0,1.8,0,1.8,0,0,0,0,0,0,0.4,0,,,,,834,706,5.4,230,3.4
828,83.7,0,11.7,0,2.4,0,1.8,0,0,0,0,0,0,0.4,0,,,,,814,726,2.2,248,3.78
829,85.2,0,11.6,0,1.2,0,1.8,0,0,0,0,0,0,0.2,0,,,,,677,637,6.8,,2.98
830,85.3,0,11.6,0,1.2,0,1.8,0,0,0,0,0,0,0.1,0,,,,,853,726,5.1,223,2.97
831,82.1,0,11.4,0,1.2,0,1.3,0,0,0,0,0,0,0,4,,,,,804,775,0.3,266,2.97
832,81.2,0,11.4,0,1.2,0,2.2,0,0,0,0,0,0,0,4,,,,,912,726,0.7,283,3.03
833,82.6,0,11.4,0,1.2,0,1.8,0,0,0,0,0,0,0,3,,,,,961,834,0.9,268,2.99
834,80.9,0,11.3,0,1.2,0,1.7,0,0,0,0,0,0,0,4.9,,,,,990,922,0.5,303,3
835,83.1,0,11.3,0,0,0,1.7,0,0,0,0,0,0,0,3.9,,,,,922,804,3.6,236,2.18
836,80.3,0,14.1,0,0,0,1.7,0,0,0,0,0,0,0,3.9,,,,,961,863,3,252,2.58
837,82.7,0,11.3,0,0,0,1.7,0,0,0,0,0,0,0.4,3.9,,,,,922,804,2.8,249,2.22
838,80.7,0,11.3,0,1.7,0,0,0,0,0,0,0,0,0.4,5.9,,,,,1098,990,0.4,338,3.29
839,81.4,0,11.2,0,1.1,0,0,0,0,0,0,0,0,0.4,5.9,,,,,1098,941,0.8,282,2.88
840,82.7,0,11.1,0,0,0,0,0,0,0,0,0,0,0.4,5.8,,,,,971,863,4,263,2.11
841,83.5,0,11.2,0,0,0,0,0,0,0,0,0,0,0.4,4.9,,,,,912,804,4.5,253,2.11
842,79.8,0,14,0,0,0,0,0,0,0,0,0,0,0.4,5.8,,,,,1049,922,3.1,275,2.53
843,93.77,0,0,0,0,0,0,0,0,0,0,0,6.23,0,0,2.03,,764,,,,,,0.47
844,92.8,0,0,0,0,0,0,0,0,0,0,0,7.2,0,0,2.01,,765,,,,,,0.47
845,90,0,0,0,0,0,0,0,0,0,0,0,10,0,0,1.94,,749,,,,,,0.49
846,93.17,0,0,0,0,0,0,0,0,0,0,0,0,0,6.83,2.01,,749,,,,,,0.47
847,90.55,0,0,0,0,0,0,0,0,0,0,0,0,0,9.45,1.93,,737.5,,,,,,0.49
848,0,95.43,0,0,0,0,0,0,0,0,0,0,0,0,4.57,1.56,,957,,,,,,32.11
849,0,97.74,0,0,0,0,0,0,0,0,0,0,0,0,2.26,1.7,,1042.5,,,,,,32.46
850,0,98,0,0,0,0,0,0,0,0,0,0,2,0,0,1.74,,1048,,,,,,32.51
851,0,96.6,0,0,0,0,0,0,0,0,0,0,3.4,0,0,1.65,,994,,,,,,32.31
852,0,95.5,0,0,0,0,0,0,0,0,0,0,4.5,0,0,1.58,,964,,,,,,32.15
853,12,85,0,0,0,0,0,0,0,0,0,3,0,0,0,1.6,954.93,992,,,,,,31.06
854,12,85,0,0,0,0,0,0,0,0,0,3,0,0,0,1.64,719.38,992,,,,,,31.06
855,12,85,0,0,0,0,0,0,0,0,0,3,0,0,0,1.62,544.31,992,,,,,,31.06
856,12,85,0,0,0,0,0,0,0,0,0,3,0,0,0,1.59,1002.68,992,,,,,,31.06
857,12,85,0,0,0,0,0,0,0,0,0,3,0,0,0,1.62,736.89,992,,,,,,31.06
858,12,85,0,0,0,0,0,0,0,0,0,3,0,0,0,1.63,550.68,992,,,,,,31.06
859,12,85,0,0,0,0,0,0,0,0,0,3,0,0,0,1.57,1241.41,992,,,,,,31.06
860,12,85,0,0,0,0,0,0,0,0,0,3,0,0,0,1.6,1130,992,,,,,,31.06
861,12,85,0,0,0,0,0,0,0,0,0,3,0,0,0,1.64,875.35,992,,,,,,31.06
862,12,85,0,0,0,0,0,0,0,0,0,3,0,0,0,1.56,1323.37,992,,,,,,31.06
863,12,85,0,0,0,0,0,0,0,0,0,3,0,0,0,1.6,1266.08,992,,,,,,31.06
864,12,85,0,0,0,0,0,0,0,0,0,3,0,0,0,1.61,1220.72,992,,,,,,31.06
865,12,85,0,0,0,0,0,0,0,0,0,3,0,0,0,1.5,1297.11,992,,,,,,31.06
866,12,85,0,0,0,0,0,0,0,0,0,3,0,0,0,1.55,1462.63,992,,,,,,31.06
867,12,85,0,0,0,0,0,0,0,0,0,3,0,0,0,1.59,1597.92,992,,,,,,31.06
868,12,85,0,0,0,0,0,0,0,0,0,3,0,0,0,1.47,1262.1,992,,,,,,31.06
869,12,85,0,0,0,0,0,0,0,0,0,3,0,0,0,1.52,1414.89,992,,,,,,31.06
870,12,85,0,0,0,0,0,0,0,0,0,3,0,0,0,1.57,1634.52,992,,,,,,31.06
871,12,85,0,0,0,0,0,0,0,0,0,3,0,0,0,1.46,1124.43,992,,,,,,31.06
872,12,85,0,0,0,0,0,0,0,0,0,3,0,0,0,1.5,1211.96,992,,,,,,31.06
873,12,85,0,0,0,0,0,0,0,0,0,3,0,0,0,1.52,1452.29,992,,,,,,31.06
874,12,85,0,0,0,0,0,0,0,0,0,3,0,0,0,1.45,806.92,992,,,,,,31.06
875,12,85,0,0,0,0,0,0,0,0,0,3,0,0,0,1.5,806.92,992,,,,,,31.06
876,12,85,0,0,0,0,0,0,0,0,0,3,0,0,0,1.5,1071.91,992,,,,,,31.06
877,12,85,0,0,0,0,0,0,0,0,0,3,0,0,0,1.46,327.86,992,,,,,,31.06
878,12,85,0,0,0,0,0,0,0,0,0,3,0,0,0,1.5,327.86,992,,,,,,31.06
879,12,85,0,0,0,0,0,0,0,0,0,3,0,0,0,1.5,370.04,992,,,,,,31.06
880,0,100,0,0,0,0,0,0,0,0,0,0,0,0,0,,,1120,,852,447,16,226,32.8
881,0.5,99.5,0,0,0,0,0,0,0,0,0,0,0,0,0,,,,,885,435,23,,32.65
882,1,99,0,0,0,0,0,0,0,0,0,0,0,0,0,,,,,796,478,7,,32.49
883,1.5,98.5,0,0,0,0,0,0,0,0,0,0,0,0,0,,,,,832,424,27,,32.34
884,2,98,0,0,0,0,0,0,0,0,0,0,0,0,0,,,,,823,434,26,197,32.19
885,3,97,0,0,0,0,0,0,0,0,0,0,0,0,0,,,,,737,,36,,31.88
886,4,96,0,0,0,0,0,0,0,0,0,0,0,0,0,,,,,705,,43,177,31.57
887,5,95,0,0,0,0,0,0,0,0,0,0,0,0,0,,,,,647,272,53,163,31.26
888,6,94,0,0,0,0,0,0,0,0,0,0,0,0,0,,,,,619,239,51,163,30.95
889,7,93,0,0,0,0,0,0,0,0,0,0,0,0,0,,,,,590,222,56,137,30.64
890,8,92,0,0,0,0,0,0,0,0,0,0,0,0,0,,,,,570,214,53,133,30.34
891,9,91,0,0,0,0,0,0,0,0,0,0,0,0,0,,,,,543,216,54,,30.03
892,10,90,0,0,0,0,0,0,0,0,0,0,0,0,0,,,,,524,197,50,128,29.72
893,11,89,0,0,0,0,0,0,0,0,0,0,0,0,0,,,,,513,210,46,,29.41
894,12.5,87.5,0,0,0,0,0,0,0,0,0,0,0,0,0,,,,,492,203,46,,28.94
895,15,85,0,0,0,0,0,0,0,0,0,0,0,0,0,,,,,502,,44,124,28.16
896,86,10,4,0,0,0,0,0,0,0,0,0,0,0,0,,,771,,,,,537,4.38
897,86,10,4,0,0,0,0,0,0,0,0,0,0,0,0,,,771,,,,,471,4.38
898,54,36,10,0,0,0,0,0,0,0,0,0,0,0,0,,,946,,,,,519,13.81
899,54,36,10,0,0,0,0,0,0,0,0,0,0,0,0,,,946,,,,,452,13.81
900,41,33,26,0,0,0,0,0,0,0,0,0,0,0,0,,,,,,,,351,14.92
901,41,33,26,0,0,0,0,0,0,0,0,0,0,0,0,,,,,,,,393,14.92
902,34,28,38,0,0,0,0,0,0,0,0,0,0,0,0,,,,,,,,324,14.87
903,34,28,38,0,0,0,0,0,0,0,0,0,0,0,0,,,,,,,,332,14.87
904,19,17,64,0,0,0,0,0,0,0,0,0,0,0,0,,,355,,,,,341,14.7
905,19,17,64,0,0,0,0,0,0,0,0,0,0,0,0,,,355,,,,,341,14.7
906,22,68,10,0,0,0,0,0,0,0,0,0,0,0,0,,,1120,,,,,381,24.06
907,22,68,10,0,0,0,0,0,0,0,0,0,0,0,0,,,1120,,,,,371,24.06
908,3,93,4,0,0,0,0,0,0,0,0,0,0,0,0,,,1120,,,,,241,31.12
909,3,93,4,0,0,0,0,0,0,0,0,0,0,0,0,,,1120,,,,,241,31.12
910,100,0,0,0,0,0,0,0,0,0,0,0,0,0,0,,,771,,,,,203,0.42
911,0,100,0,0,0,0,0,0,0,0,0,0,0,0,0,,,1120,,,,,149,32.8
912,0,0,100,0,0,0,0,0,0,0,0,0,0,0,0,,,355,,,,,221,13.9
913,12,85,0,0,0,0,0,0,0,0,0,3,0,0,0,1.59,515.66,992,,,,,,31.06
914,12,85,0,0,0,0,0,0,0,0,0,3,0,0,0,1.62,427.33,992,,,,,,31.06
915,12,85,0,0,0,0,0,0,0,0,0,3,0,0,0,1.61,791.8,992,,,,,,31.06
916,12,85,0,0,0,0,0,0,0,0,0,3,0,0,0,1.65,1309.05,992,,,,,,31.06
917,12,85,0,0,0,0,0,0,0,0,0,3,0,0,0,1.6,1664.76,992,,,,,,31.06
918,12,85,0,0,0,0,0,0,0,0,0,3,0,0,0,1.63,1538.23,992,,,,,,31.06
919,12,85,0,0,0,0,0,0,0,0,0,3,0,0,0,1.62,1422.85,992,,,,,,31.06
920,12,85,0,0,0,0,0,0,0,0,0,3,0,0,0,1.6,1131.59,992,,,,,,31.06
921,12,85,0,0,0,0,0,0,0,0,0,3,0,0,0,1.59,642.19,992,,,,,,31.06
922,12,85,0,0,0,0,0,0,0,0,0,3,0,0,0,1.59,90.72,992,,,,,,31.06
923,11.5,82.5,0,0,0,0,0,0,0,0,0,0,0,6,0,1.2,,951,,,,,,28.15
924,11.5,82.5,0,0,0,0,0,0,0,0,0,0,0,6,0,1.2,756.78,951,,,,,,28.15
925,11.5,82.5,0,0,0,0,0,0,0,0,0,0,0,6,0,1.2,1514.36,951,,,,,,28.15
926,11.5,82.5,0,0,0,0,0,0,0,0,0,0,0,6,0,1.2,2580.7,951,,,,,,28.15
927,11.5,82.5,0,0,0,0,0,0,0,0,0,0,0,6,0,1.2,1418.87,951,,,,,,28.15
928,11.5,80.5,0,0,0,0,0,0,0,0,0,0,0,8,0,0.82,,953,,,,,,27.78
929,11.5,80.5,0,0,0,0,0,0,0,0,0,0,0,8,0,0.82,1559.72,953,,,,,,27.78
930,11.5,80.5,0,0,0,0,0,0,0,0,0,0,0,8,0,0.82,2228.17,953,,,,,,27.78
931,11.5,80.5,0,0,0,0,0,0,0,0,0,0,0,8,0,0.82,4695.07,953,,,,,,27.78
932,11.5,80.5,0,0,0,0,0,0,0,0,0,0,0,8,0,0.82,1536.64,953,,,,,,27.78
933,11.25,78.75,0,0,0,0,0,0,0,0,0,0,0,10,0,0.67,,938,,,,,,27.48
934,11.25,78.75,0,0,0,0,0,0,0,0,0,0,0,10,0,0.67,1909.86,938,,,,,,27.48
935,11.25,78.75,0,0,0,0,0,0,0,0,0,0,0,10,0,0.67,2228.17,938,,,,,,27.48
936,11.25,78.75,0,0,0,0,0,0,0,0,0,0,0,10,0,0.67,3798.23,938,,,,,,27.48
937,11.25,78.75,0,0,0,0,0,0,0,0,0,0,0,10,0,0.67,1536.64,938,,,,,,27.48
938,12.25,85.75,0,0,0,0,0,0,0,0,0,0,0,2,0,1.61,498.95,998,,,,,,28.65
939,12.25,85.75,0,0,0,0,0,0,0,0,0,0,0,2,0,1.61,553.86,998,,,,,,28.65
940,12.25,85.75,0,0,0,0,0,0,0,0,0,0,0,2,0,1.61,682.77,998,,,,,,28.65
941,12.25,85.75,0,0,0,0,0,0,0,0,0,0,0,2,0,1.61,442.45,998,,,,,,28.65
942,12,85,0,0,0,0,0,0,0,0,0,0,0,3,0,1.54,498.95,992,,,,,,28.55
943,12,85,0,0,0,0,0,0,0,0,0,0,0,3,0,1.54,1106.92,992,,,,,,28.55
944,12,85,0,0,0,0,0,0,0,0,0,0,0,3,0,1.54,1193.66,992,,,,,,28.55
945,12,85,0,0,0,0,0,0,0,0,0,0,0,3,0,1.54,1235.84,992,,,,,,28.55
946,12,85,0,0,0,0,0,0,0,0,0,0,0,3,0,1.54,708.24,992,,,,,,28.55
947,12,84,0,0,0,0,0,0,0,0,0,0,0,4,0,1.46,498.95,983,,,,,,28.36
948,12,84,0,0,0,0,0,0,0,0,0,0,0,4,0,1.46,1230.27,983,,,,,,28.36
949,12,84,0,0,0,0,0,0,0,0,0,0,0,4,0,1.46,1788.9,983,,,,,,28.36
950,12,84,0,0,0,0,0,0,0,0,0,0,0,4,0,1.46,1591.55,983,,,,,,28.36
951,12,84,0,0,0,0,0,0,0,0,0,0,0,4,0,1.46,704.26,983,,,,,,28.36
952,11.75,82.25,0,0,0,0,0,0,0,0,0,0,0,6,0,1.2,750.42,968,,,,,,28.07
953,11.75,82.25,0,0,0,0,0,0,0,0,0,0,0,6,0,1.2,2785.21,968,,,,,,28.07
954,11.75,82.25,0,0,0,0,0,0,0,0,0,0,0,6,0,1.2,3373.29,968,,,,,,28.07
955,11.75,82.25,0,0,0,0,0,0,0,0,0,0,0,6,0,1.2,3196.63,968,,,,,,28.07
956,11.75,82.25,0,0,0,0,0,0,0,0,0,0,0,6,0,1.2,2821.82,968,,,,,,28.07
957,11.75,82.25,0,0,0,0,0,0,0,0,0,0,0,6,0,1.2,1307.46,968,,,,,,28.07
958,48.94,48.75,0,1.9,0,0,0,0.05,0.01,0,0,0.3,0,0,0.05,2.37,,970,,,,,,23.25
959,48.94,48.75,0,1.9,0,0,0,0.05,0.01,0,0,0.3,0,0,0.05,2.4,,970,,,,,,23.25
960,48.94,48.75,0,1.9,0,0,0,0.05,0.01,0,0,0.3,0,0,0.05,2.43,,970,,,,,,23.25
961,48.94,48.75,0,1.9,0,0,0,0.05,0.01,0,0,0.3,0,0,0.05,2.4,,970,,,,,,23.25
962,49,49,0,2,0,0,0,0,0,0,0,0,0,0,0,2.13,171.49,970,,,398.9,,,23.35
963,49,49,0,2,0,0,0,0,0,0,0,0,0,0,0,2.13,144.04,970,,,399.4,,,23.35
964,49,49,0,2,0,0,0,0,0,0,0,0,0,0,0,2.13,130.51,970,,,399.9,,,23.35
965,49,49,0,2,0,0,0,0,0,0,0,0,0,0,0,2.13,116.98,970,,,348.8,,,23.35
966,49,49,0,2,0,0,0,0,0,0,0,0,0,0,0,2.13,109.82,970,,,,,,23.35
967,49,49,0,2,0,0,0,0,0,0,0,0,0,0,0,2.13,102.65,970,,,310.2,,,23.35
968,49,49,0,2,0,0,0,0,0,0,0,0,0,0,0,2.22,96.29,970,,,258,,,23.35
969,49,49,0,2,0,0,0,0,0,0,0,0,0,0,0,2.19,134.49,970,,,,,,23.35
970,49,49,0,2,0,0,0,0,0,0,0,0,0,0,0,2.18,162.34,970,,,,,,23.35
971,49,49,0,2,0,0,0,0,0,0,0,0,0,0,0,2.16,163.93,970,,,,,,23.35
972,49,49,0,2,0,0,0,0,0,0,0,0,0,0,0,2.15,163.93,970,,,,,,23.35
973,49,49,0,2,0,0,0,0,0,0,0,0,0,0,0,2.14,196.56,970,,,,,,23.35
974,49,49,0,2,0,0,0,0,0,0,0,0,0,0,0,2.13,194.96,970,,,,,,23.35
975,49,49,0,2,0,0,0,0,0,0,0,0,0,0,0,2.11,196.56,970,,,,,,23.35
976,49,49,0,2,0,0,0,0,0,0,0,0,0,0,0,2.1,196.56,970,,,,,,23.35
977,49,49,0,2,0,0,0,0,0,0,0,0,0,0,0,2.09,196.56,970,,,,,,23.35
978,49,49,0,2,0,0,0,0,0,0,0,0,0,0,0,2.07,196.56,970,,,,,,23.35
979,49,49,0,2,0,0,0,0,0,0,0,0,0,0,0,2.07,228.39,970,,,,,,23.35
980,49,49,0,2,0,0,0,0,0,0,0,0,0,0,0,2.05,215.65,970,,,,,,23.35
981,49,49,0,2,0,0,0,0,0,0,0,0,0,0,0,2.06,228.39,970,,,,,,23.35
982,49,49,0,2,0,0,0,0,0,0,0,0,0,0,0,2.13,89.13,970,,,,,,23.35
983,49,49,0,2,0,0,0,0,0,0,0,0,0,0,0,2.13,75.6,970,,,,,,23.35
984,73,27,0,0,0,0,0,0,0,0,0,0,0,0,0,2.15,,958,,,416.2,,,9.51
985,73,27,0,0,0,0,0,0,0,0,0,0,0,0,0,2.15,,958,,,378.9,,,9.51
986,73,27,0,0,0,0,0,0,0,0,0,0,0,0,0,2.15,,958,,,368.8,,,9.51
987,73,27,0,0,0,0,0,0,0,0,0,0,0,0,0,2.15,,958,,,358.5,,,9.51
988,73,27,0,0,0,0,0,0,0,0,0,0,0,0,0,2.15,,958,,,357.7,,,9.51
989,73,27,0,0,0,0,0,0,0,0,0,0,0,0,0,2.15,,958,,,337.6,,,9.51
990,48.85,48.85,0,2,0,0,0,0,0,0,0,0.3,0,0,0,2.06,159.95,970,,,,,,23.61
991,48.85,48.85,0,2,0,0,0,0,0,0,0,0.3,0,0,0,2.1,257.04,970,,,,,,23.61
992,48.85,48.85,0,2,0,0,0,0,0,0,0,0.3,0,0,0,2.1,288.07,970,,,,,,23.61
993,48.85,48.85,0,2,0,0,0,0,0,0,0,0.3,0,0,0,2.1,319.9,970,,,,,,23.61
994,48.85,48.85,0,2,0,0,0,0,0,0,0,0.3,0,0,0,2.09,352.53,970,,,,,,23.61
995,48.85,48.85,0,2,0,0,0,0,0,0,0,0.3,0,0,0,2.08,384.36,970,,,,,,23.61
996,48.85,48.85,0,2,0,0,0,0,0,0,0,0.3,0,0,0,2.07,413.8,970,,,,,,23.61
997,48.85,48.85,0,2,0,0,0,0,0,0,0,0.3,0,0,0,2.05,447.23,970,,,,,,23.61
998,48.85,48.85,0,2,0,0,0,0,0,0,0,0.3,0,0,0,2.02,445.63,970,,,,,,23.61
999,48.85,48.85,0,2,0,0,0,0,0,0,0,0.3,0,0,0,2.02,445.63,970,,,,,,23.61
1000,48.85,48.85,0,2,0,0,0,0,0,0,0,0.3,0,0,0,2,471.89,970,,,,,,23.61
1001,48.85,48.85,0,2,0,0,0,0,0,0,0,0.3,0,0,0,2.01,479.06,970,,,,,,23.61
1002,48.85,48.85,0,2,0,0,0,0,0,0,0,0.3,0,0,0,1.99,510.09,970,,,,,,23.61
1003,48.85,48.85,0,2,0,0,0,0,0,0,0,0.3,0,0,0,1.98,510.09,970,,,,,,23.61
1004,49,48.7,0,2,0,0,0,0,0,0,0,0.3,0,0,0,,286.48,,,,,,,23.56
1005,49,48.7,0,2,0,0,0,0,0,0,0,0.3,0,0,0,,230.77,,,,,,,23.56
1006,49,48.7,0,2,0,0,0,0,0,0,0,0.3,0,0,0,,175.07,,,,,,,23.56
1007,71.3,27,0.6,0,0,0.6,0,0.25,0,0,0,0,0,0,0.25,,0.0296,,29.22,,,,,9.66
1008,71.3,27,0.6,0,0,0.6,0,0.25,0,0,0,0,0,0,0.25,,0.0304,,27.9,,,,,9.66
1009,71.3,27,0.6,0,0,0.6,0,0.25,0,0,0,0,0,0,0.25,,0.0317,,22.74,,,,,9.66
1010,71.3,27,0.6,0,0,0.6,0,0.25,0,0,0,0,0,0,0.25,,0.0341,,24.5,,,,,9.66
1011,71.3,27,0.6,0,0,0.6,0,0.25,0,0,0,0,0,0,0.25,,0.0367,,25.54,,,,,9.66
1012,49.2,48.75,0,1.9,0,0,0,0.05,0,0,0,0.05,0,0,0.05,,0.0218,,56.16,,,,,22.99
1013,49.2,48.75,0,1.9,0,0,0,0.05,0,0,0,0.05,0,0,0.05,,0.0155,,54.24,,,,,22.99
1014,49.2,48.75,0,1.9,0,0,0,0.05,0,0,0,0.05,0,0,0.05,,0.0236,,42.61,,,,,22.99
1015,49.2,48.75,0,1.9,0,0,0,0.05,0,0,0,0.05,0,0,0.05,,0.0253,,40.3,,,,,22.99
1016,49.2,48.75,0,1.9,0,0,0,0.05,0,0,0,0.05,0,0,0.05,,0.0356,,37.56,,,,,22.99
1017,48.95,48.75,0,1.9,0,0,0,0.05,0,0,0,0.3,0,0,0.05,,0.0471,,37.39,,,,,23.25
1018,48.95,48.75,0,1.9,0,0,0,0.05,0,0,0,0.3,0,0,0.05,,0.0486,,36.19,,,,,23.25
1019,48.95,48.75,0,1.9,0,0,0,0.05,0,0,0,0.3,0,0,0.05,,0.0581,,37.39,,,,,23.25
1020,48.95,48.75,0,1.9,0,0,0,0.05,0,0,0,0.3,0,0,0.05,,0.0637,,36.52,,,,,23.25
1021,48.95,48.75,0,1.9,0,0,0,0.05,0,0,0,0.3,0,0,0.05,,0.0806,,35.8,,,,,23.25
1022,49,49,0,2,0,0,0,0,0,0,0,0,0,0,0,2.329,2683.46,,,,,,,23.35
1023,49,49,0,2,0,0,0,0,0,0,0,0,0,0,0,2.33,2721.6,,,,,,,23.35
1024,49,49,0,2,0,0,0,0,0,0,0,0,0,0,0,2.332,2743.3,,,,,,,23.35
1025,49,49,0,2,0,0,0,0,0,0,0,0,0,0,0,2.333,2770.48,,,,,,,23.35
1026,49,49,0,2,0,0,0,0,0,0,0,0,0,0,0,2.335,2803.15,,,,,,,23.35
1027,49,49,0,2,0,0,0,0,0,0,0,0,0,0,0,2.337,2835.8,,,1368.3,1065.4,5.1,,23.35
1028,49,49,0,2,0,0,0,0,0,0,0,0,0,0,0,2.339,2868.47,,,1348.3,1026.1,6,,23.35
1029,49,49,0,2,0,0,0,0,0,0,0,0,0,0,0,2.342,2901.12,,,1323,970.9,6.8,,23.35
1030,49,49,0,2,0,0,0,0,0,0,0,0,0,0,0,2.345,2922.83,,,1278.3,864.6,7.5,,23.35
1031,49,49,0,2,0,0,0,0,0,0,0,0,0,0,0,2.347,2944.54,,,1166.8,619.2,8,,23.35
1032,49,49,0,2,0,0,0,0,0,0,0,0,0,0,0,2.35,1542.37,,,879.2,520,8.2,,23.35
1033,49,49,0,2,0,0,0,0,0,0,0,0,0,0,0,2.353,474.25,,,797.5,461.3,8.3,,23.35
1034,49,49,0,2,0,0,0,0,0,0,0,0,0,0,0,2.356,419.29,,,756.4,418.4,8.3,,23.35
1035,49,49,0,2,0,0,0,0,0,0,0,0,0,0,0,2.358,391.71,,,734.6,387.8,8.3,,23.35
1036,49,49,0,2,0,0,0,0,0,0,0,0,0,0,0,2.361,375.08,,,719.9,360.8,8.1,,23.35
1037,49,49,0,2,0,0,0,0,0,0,0,0,0,0,0,2.363,352.98,,,706.9,340.8,7.9,,23.35
1038,49,49,0,2,0,0,0,0,0,0,0,0,0,0,0,2.366,336.35,,,697.5,327.8,7.8,,23.35
1039,49,49,0,2,0,0,0,0,0,0,0,0,0,0,0,2.369,319.72,,,691.6,320.1,7.5,,23.35
1040,49,49,0,2,0,0,0,0,0,0,0,0,0,0,0,2.372,303.09,,,685.7,314.2,7.3,,23.35
1041,49,49,0,2,0,0,0,0,0,0,0,0,0,0,0,2.374,297.42,,,681.5,304.7,7.1,,23.35
1042,49,49,0,2,0,0,0,0,0,0,0,0,0,0,0,2.378,291.74,,,675.6,300.6,6.8,,23.35
1043,49,49,0,2,0,0,0,0,0,0,0,0,0,0,0,2.38,286.07,,,669.7,298.2,6.5,,23.35
1044,49,49,0,2,0,0,0,0,0,0,0,0,0,0,0,2.383,274.92,,,,,,,23.35
1045,49,49,0,2,0,0,0,0,0,0,0,0,0,0,0,2.386,280.19,,,,,,,23.35
1046,49,49,0,2,0,0,0,0,0,0,0,0,0,0,0,2.389,274.52,,,,,,,23.35
1047,49,49,0,2,0,0,0,0,0,0,0,0,0,0,0,2.393,279.79,,,,,,,23.35
1048,49,49,0,2,0,0,0,0,0,0,0,0,0,0,0,2.396,290.55,,,,,,,23.35
1049,49,49,0,2,0,0,0,0,0,0,0,0,0,0,0,2.399,290.35,,,,,,,23.35
1050,49,49,0,2,0,0,0,0,0,0,0,0,0,0,0,2.401,284.78,,,,,,,23.35
1051,46,48,4.5,1.5,0,0,0,0,0,0,0,0,0,0,0,2.156,4342.83,,,1586.3,1537,,,21.94
1052,46,48,4.5,1.5,0,0,0,0,0,0,0,0,0,0,0,2.158,4178.33,,,1559.2,1488.8,3.8,,21.94
1053,46,48,4.5,1.5,0,0,0,0,0,0,0,0,0,0,0,2.16,4002.89,,,1535.7,1440.6,4.6,,21.94
1054,46,48,4.5,1.5,0,0,0,0,0,0,0,0,0,0,0,2.162,3800.06,,,1513.9,1390.7,5.4,,21.94
1055,46,48,4.5,1.5,0,0,0,0,0,0,0,0,0,0,0,2.165,3569.85,,,1492.2,1339,6.4,,21.94
1056,46,48,4.5,1.5,0,0,0,0,0,0,0,0,0,0,0,2.169,3295.82,,,1477.4,1290.8,7.5,,21.94
1057,46,48,4.5,1.5,0,0,0,0,0,0,0,0,0,0,0,2.174,2983.47,,,1459.2,1242.6,8.8,,21.94
1058,46,48,4.5,1.5,0,0,0,0,0,0,0,0,0,0,0,2.181,2627.3,,,1440.9,1194.5,10.3,,21.94
1059,46,48,4.5,1.5,0,0,0,0,0,0,0,0,0,0,0,2.189,2271.13,,,1426.2,1146.3,11.6,,21.94
1060,46,48,4.5,1.5,0,0,0,0,0,0,0,0,0,0,0,2.2,1980.68,,,1413.3,1103.4,12.9,,21.94
1061,46,48,4.5,1.5,0,0,0,0,0,0,0,0,0,0,0,2.211,1734.04,,,1398.5,1060.5,13.8,,21.94
1062,46,48,4.5,1.5,0,0,0,0,0,0,0,0,0,0,0,2.22,1553.12,,,1385.6,1019.4,14.5,,21.94
1063,46,48,4.5,1.5,0,0,0,0,0,0,0,0,0,0,0,2.228,1432.44,,,1374.4,980,14.9,,21.94
1064,46,48,4.5,1.5,0,0,0,0,0,0,0,0,0,0,0,2.233,1344.62,,,1363.2,945.9,15.2,,21.94
1065,46,48,4.5,1.5,0,0,0,0,0,0,0,0,0,0,0,2.236,1289.65,,,1355.5,911.8,15.5,,21.94
1066,46,48,4.5,1.5,0,0,0,0,0,0,0,0,0,0,0,2.238,1267.55,,,1353.1,879.5,16,,21.94
1067,46,48,4.5,1.5,0,0,0,0,0,0,0,0,0,0,0,2.236,1294.73,,,1354.2,847.2,16.7,,21.94
1068,46,48,4.5,1.5,0,0,0,0,0,0,0,0,0,0,0,2.233,1365.72,,,1358.8,813.1,17.6,,21.94
1069,46,48,4.5,1.5,0,0,0,0,0,0,0,0,0,0,0,2.226,1458.63,,,1367,787.8,18.4,,21.94
1070,46,48,4.5,1.5,0,0,0,0,0,0,0,0,0,0,0,2.214,1595.34,,,1376.9,760.7,19,,21.94
1071,46,48,4.5,1.5,0,0,0,0,0,0,0,0,0,0,0,2.197,1775.86,,,1386.8,737.2,19.5,,21.94
1072,46,48,4.5,1.5,0,0,0,0,0,0,0,0,0,0,0,2.176,1989.24,,,1395,713.7,19.5,,21.94
1073,46,48,4.5,1.5,0,0,0,0,0,0,0,0,0,0,0,2.15,2230.01,,,1401.4,690.1,19.3,,21.94
1074,46,48,4.5,1.5,0,0,0,0,0,0,0,0,0,0,0,2.123,2476.25,,,1406,671.9,18.8,,21.94
1075,46,48,4.5,1.5,0,0,0,0,0,0,0,0,0,0,0,2.096,2738.92,,,1412.4,653.6,18,,21.94
1076,46,48,4.5,1.5,0,0,0,0,0,0,0,0,0,0,0,2.068,2990.64,,,1411.8,633.6,17.1,,21.94
1077,46,48,4.5,1.5,0,0,0,0,0,0,0,0,0,0,0,2.041,3253.31,,,1411.2,615.4,16.2,,21.94
1078,46,48,4.5,1.5,0,0,0,0,0,0,0,0,0,0,0,2.013,3505.03,,,1408.8,595.4,15.1,,21.94
1079,46,48,4.5,1.5,0,0,0,0,0,0,0,0,0,0,0,2,3636.36,,,1410.2,586.3,14.7,,21.94
1080,51,48.4,0,0,0,0,0,0,0,0,0,0.6,0,0,0,2.34,355,,,,,,,17.17
1081,50.7,48.1,0,0,0,0,0,0,0,0,0,1.2,0,0,0,2.29,470,,,,,,,17.72
1082,50.4,47.8,0,0,0,0,0,0,0,0,0,1.8,0,0,0,2.2,665,,,,,,,18.26
1083,51,48.4,0,0,0,0,0,0,0,0,0,0.6,0,0,0,2.32,300,,,,,,,17.17
1084,50.7,48.1,0,0,0,0,0,0,0,0,0,1.2,0,0,0,2.24,425,,,,,,,17.72
1085,50.4,47.8,0,0,0,0,0,0,0,0,0,1.8,0,0,0,2.12,610,,,,,,,18.26
1086,48,48,0,4,0,0,0,0,0,0,0,0,0,0,0,2.01,990,,,,,,,29.67
1087,47,47,0,6,0,0,0,0,0,0,0,0,0,0,0,1.66,3930,,,,,,,36.03
1088,49,49,0,2,0,0,0,0,0,0,0,0,0,0,0,2.32,95,,,,,,,23.35
1089,49,49,0,2,0,0,0,0,0,0,0,0,0,0,0,2.35,90,,,,,,,23.35
1090,49.97,47,0,2.14,0,0,0,0.03,0.62,0,0,0.17,0,0,0.08,,1003.63,,,1594.9,1298.7,15.7,,23.46
1091,49.97,47,0,2.14,0,0,0,0.03,0.62,0,0,0.17,0,0,0.08,,862.26,,,1421.4,1072.8,19.4,,23.46
1092,49.97,47,0,2.14,0,0,0,0.03,0.62,0,0,0.17,0,0,0.08,,808.87,,,1327.2,900,20.3,,23.46
1093,49.97,47,0,2.14,0,0,0,0.03,0.62,0,0,0.17,0,0,0.08,,637.77,,,1217,812.7,21.6,,23.46
1094,49.97,47,0,2.14,0,0,0,0.03,0.62,0,0,0.17,0,0,0.08,,458.36,,,1179.1,638,22.4,,23.46
1095,49.97,47,0,2.14,0,0,0,0.03,0.62,0,0,0.17,0,0,0.08,,226.62,,,770.9,485.1,8.8,,23.46
1096,49.97,47,0,2.14,0,0,0,0.03,0.62,0,0,0.17,0,0,0.08,,208.91,,,826,524.1,9.2,,23.46
1097,49.97,47,0,2.14,0,0,0,0.03,0.62,0,0,0.17,0,0,0.08,,194.76,,,844.9,463.3,11.1,,23.46
1098,49.97,47,0,2.14,0,0,0,0.03,0.62,0,0,0.17,0,0,0.08,,158.02,,,814.4,516.5,9,,23.46
1099,53.85,40,0,5,0.5,0,0,0,0.15,0,0,0.5,0,0,0,,,,,,,,356,31.22
1100,53.85,40,0,5,0.5,0,0,0,0.15,0,0,0.5,0,0,0,,,,,,,,535,31.22
1101,53.85,40,0,5,0.5,0,0,0,0.15,0,0,0.5,0,0,0,,,,,,,,548,31.22
1102,53.85,40,0,5,0.5,0,0,0,0.15,0,0,0.5,0,0,0,,4718.94,,,,,,,31.22
1103,53.85,40,0,5,0.5,0,0,0,0.15,0,0,0.5,0,0,0,,4408.59,,74.72,1856,1482,8.9,560,31.22
1104,53.85,40,0,5,0.5,0,0,0,0.15,0,0,0.5,0,0,0,,3962.96,,,,,,,31.22
1105,53.85,40,0,5,0.5,0,0,0,0.15,0,0,0.5,0,0,0,,3143.31,,,,,,,31.22
1106,53.85,40,0,5,0.5,0,0,0,0.15,0,0,0.5,0,0,0,,2673.8,,,,,,538,31.22
1107,53.85,40,0,5,0.5,0,0,0,0.15,0,0,0.5,0,0,0,,,,,,,,557,31.22
1108,53.85,40,0,5,0.5,0,0,0,0.15,0,0,0.5,0,0,0,,,,,,,,542,31.22
1109,53.85,40,0,5,0.5,0,0,0,0.15,0,0,0.5,0,0,0,,,,,,,,533,31.22
1110,53.85,40,0,5,0.5,0,0,0,0.15,0,0,0.5,0,0,0,,,,,1907,1516,8.7,533,31.22
1111,53.85,40,0,5,0.5,0,0,0,0.15,0,0,0.5,0,0,0,,,,,,,,539,31.22
1112,53.85,40,0,5,0.5,0,0,0,0.15,0,0,0.5,0,0,0,,,,,,,,346,31.22
1113,53.85,40,0,5,0.5,0,0,0,0.15,0,0,0.5,0,0,0,,,,,,,,535,31.22
1114,53.85,40,0,5,0.5,0,0,0,0.15,0,0,0.5,0,0,0,,,,,,,,571,31.22
1115,53.85,40,0,5,0.5,0,0,0,0.15,0,0,0.5,0,0,0,,4106.2,,,,,,,31.22
1116,53.85,40,0,5,0.5,0,0,0,0.15,0,0,0.5,0,0,0,,3596.9,,71.47,1893,1491,10.2,589,31.22
1117,53.85,40,0,5,0.5,0,0,0,0.15,0,0,0.5,0,0,0,,3405.92,,,,,,574,31.22
1118,53.85,40,0,5,0.5,0,0,0,0.15,0,0,0.5,0,0,0,,2960.28,,,,,,,31.22
1119,53.85,40,0,5,0.5,0,0,0,0.15,0,0,0.5,0,0,0,,2729.51,,,,,,485,31.22
1120,53.85,40,0,5,0.5,0,0,0,0.15,0,0,0.5,0,0,0,,,,,,,,588,31.22
1121,53.85,40,0,5,0.5,0,0,0,0.15,0,0,0.5,0,0,0,,,,,,,,570,31.22
1122,53.85,40,0,5,0.5,0,0,0,0.15,0,0,0.5,0,0,0,,,,,,,,559,31.22
1123,53.85,40,0,5,0.5,0,0,0,0.15,0,0,0.5,0,0,0,,3111.48,,,,,,554,31.22
1124,53.85,40,0,5,0.5,0,0,0,0.15,0,0,0.5,0,0,0,,3023.94,,,,,,,31.22
1125,53.85,40,0,5,0.5,0,0,0,0.15,0,0,0.5,0,0,0,,2801.13,,,,,,,31.22
1126,53.85,40,0,5,0.5,0,0,0,0.15,0,0,0.5,0,0,0,,,,,,,,552,31.22
1127,53.85,40,0,5,0.5,0,0,0,0.15,0,0,0.5,0,0,0,,,,,1796,1320,9.9,,31.22
1128,53.85,40,0,5,0.5,0,0,0,0.15,0,0,0.5,0,0,0,,2864.79,,,,,,,31.22
1129,53.85,40,0,5,0.5,0,0,0,0.15,0,0,0.5,0,0,0,,2530.56,,,,,,,31.22
1130,70,30,0,0,0,0,0,0,0,0,0,0,0,0,0,,990,,,,,,,10.51
1131,70.5,29.5,0,0,0,0,0,0,0,0,0,0,0,0,0,,983,,,,,,,10.34
1132,69.3,30.7,0,0,0,0,0,0,0,0,0,0,0,0,0,,915,,,,,,,10.74
1133,71.3,28.7,0,0,0,0,0,0,0,0,0,0,0,0,0,,823,,,,,,,10.08
1134,71.2,28.8,0,0,0,0,0,0,0,0,0,0,0,0,0,,851,,,,,,,10.11
1135,71.5,28.5,0,0,0,0,0,0,0,0,0,0,0,0,0,,473,,,,,,,10.01
1136,71.2,28.8,0,0,0,0,0,0,0,0,0,0,0,0,0,,442,,,,,,,10.11
1137,71.5,28.5,0,0,0,0,0,0,0,0,0,0,0,0,0,,581,,,,,,,10.01
1138,71.4,28.6,0,0,0,0,0,0,0,0,0,0,0,0,0,,819,,,,,,,10.04
1139,12,88,0,0,0,0,0,0,0,0,0,0,0,0,0,1.91,1313,,,,,,,29.1
1140,27,73,0,0,0,0,0,0,0,0,0,0,0,0,0,1.98,1537,,,,,,,24.4
1141,37.4,62.6,0,0,0,0,0,0,0,0,0,0,0,0,0,2.11,974,,,,,,,21.1
1142,49,51,0,0,0,0,0,0,0,0,0,0,0,0,0,2.18,978,,,,,,,17.37
1143,56.5,43.5,0,0,0,0,0,0,0,0,0,0,0,0,0,2.33,529,,,,,,,14.94
1144,64.8,35.2,0,0,0,0,0,0,0,0,0,0,0,0,0,2.36,630,,,,,,,12.22
1145,72.5,27.5,0,0,0,0,0,0,0,0,0,0,0,0,0,2.11,555,,,,,,,9.68
1146,81.5,18.5,0,0,0,0,0,0,0,0,0,0,0,0,0,2.07,391,,,,,,,6.68
1147,89.9,10.1,0,0,0,0,0,0,0,0,0,0,0,0,0,2.03,489,,,,,,,3.86
1148,65.1,0,34.9,0,0,0,0,0,0,0,0,0,0,0,0,,,,,692,,12.9,243,5.28
1149,63.2,0,36.8,0,0,0,0,0,0,0,0,0,0,0,0,,,,,704,,15.3,241,5.54
1150,61.2,0,38.8,0,0,0,0,0,0,0,0,0,0,0,0,,,,,730,,9.1,274,5.81
1151,65.1,0,34.9,0,0,0,0,0,0,0,0,0,0,0,0,,,,,770,,9.6,260,5.28
1152,63.2,0,36.8,0,0,0,0,0,0,0,0,0,0,0,0,,,,,823,,6.9,272,5.54
1153,61.2,0,38.8,0,0,0,0,0,0,0,0,0,0,0,0,,,,,915,,4.8,328,5.81
1154,65.1,0,34.9,0,0,0,0,0,0,0,0,0,0,0,0,,,,,812,,7.7,261,5.28
1155,63.2,0,36.8,0,0,0,0,0,0,0,0,0,0,0,0,,,,,854,,7,269,5.54
1156,61.2,0,38.8,0,0,0,0,0,0,0,0,0,0,0,0,,,,,871,,2.6,281,5.81
1157,65.1,0,34.9,0,0,0,0,0,0,0,0,0,0,0,0,,,,,719,,12.5,222,5.28
1158,63.2,0,36.8,0,0,0,0,0,0,0,0,0,0,0,0,,,,,720,,9.9,246,5.54
1159,61.2,0,38.8,0,0,0,0,0,0,0,0,0,0,0,0,,,,,805,,5.8,269,5.81
1160,65.1,0,34.9,0,0,0,0,0,0,0,0,0,0,0,0,,,,,479,,29.5,139,5.28
1161,63.2,0,36.8,0,0,0,0,0,0,0,0,0,0,0,0,,,,,551,,27.7,190,5.54
1162,61.2,0,38.8,0,0,0,0,0,0,0,0,0,0,0,0,,,,,560,,23.4,173,5.81
1163,44,0,56,0,0,0,0,0,0,0,0,0,0,0,0,,,,,1870,,5.5,,8.14
1164,54,0,46,0,0,0,0,0,0,0,0,0,0,0,0,,,,,1680,,6.4,,6.79
1165,56,0,44,0,0,0,0,0,0,0,0,0,0,0,0,,,,,1650,,15.8,,6.52
1166,57,0,43,0,0,0,0,0,0,0,0,0,0,0,0,,,,,1610,,12.2,,6.38
1167,17,83,0,0,0,0,0,0,0,0,0,0,0,0,0,1.28,2466.9,,18,,,,,27.54
1168,25,75,0,0,0,0,0,0,0,0,0,0,0,0,0,1.52,2148.59,,24,,,,,25.03
1169,27,73,0,0,0,0,0,0,0,0,0,0,0,0,0,1.68,2069.01,,21,,,,,24.4
1170,31,69,0,0,0,0,0,0,0,0,0,0,0,0,0,1.98,2069.01,,27,,,,,23.13
1171,30,70,0,0,0,0,0,0,0,0,0,0,0,0,0,2.05,1909.86,,34.5,,,,,23.45
1172,32,68,0,0,0,0,0,0,0,0,0,0,0,0,0,2.1,1750.7,,36,,,,,22.82
1173,31,69,0,0,0,0,0,0,0,0,0,0,0,0,0,2.05,1591.55,,40.6,,,,,23.13
1174,0,100,0,0,0,0,0,0,0,0,0,0,0,0,0,1.72,2228.17,1107.8,9.82,,,,158,32.8
1175,8.81,59.65,31.54,0,0,0,0,0,0,0,0,0,0,0,0,1.43,1289.16,947.8,7.75,,,,125,24.11
1176,13.18,39.65,47.17,0,0,0,0,0,0,0,0,0,0,0,0,1.3,1130,835.5,8.87,,,,124,19.76
1177,17.52,19.77,62.71,0,0,0,0,0,0,0,0,0,0,0,0,1.19,851.48,694.4,10.46,,,,121,15.42
1178,21.84,0,78.16,0,0,0,0,0,0,0,0,0,0,0,0,1.04,286.48,571.4,14.76,,,,135,11.07
1179,0,100,0,0,0,0,0,0,0,0,0,0,0,0,0,1.67,2371.41,1107.8,9.09,,,,117,32.8
1180,8.81,59.65,31.54,0,0,0,0,0,0,0,0,0,0,0,0,1.46,676.41,947.8,7.54,,,,74,24.11
1181,13.18,39.65,47.17,0,0,0,0,0,0,0,0,0,0,0,0,1.34,405.85,835.5,7.72,,,,79,19.76
1182,17.52,19.77,62.71,0,0,0,0,0,0,0,0,0,0,0,0,1.17,302.39,694.4,8.68,,,,87,15.42
1183,21.84,0,78.16,0,0,0,0,0,0,0,0,0,0,0,0,1.09,63.66,571.4,12.86,,,,105,11.07
1184,30.6,69.4,0,0,0,0,0,0,0,0,0,0,0,0,0,2.14,3199.01,934,,,,,223,23.26
1185,39.8,60.2,0,0,0,0,0,0,0,0,0,0,0,0,0,2.15,4416.55,972,,,,,250,20.33
1186,55.5,44.5,0,0,0,0,0,0,0,0,0,0,0,0,0,2.26,4432.47,991,,,,,263,15.26
1187,60.3,39.7,0,0,0,0,0,0,0,0,0,0,0,0,0,2.32,3246.76,988,,,,,240,13.7
1188,70.1,29.9,0,0,0,0,0,0,0,0,0,0,0,0,0,2.55,3111.48,990,,,,,216,10.47
1189,30.1,0,69.9,0,0,0,0,0,0,0,0,0,0,0,0,1.29,437.68,603,,,,,151,9.98
1190,40.3,0,59.7,0,0,0,0,0,0,0,0,0,0,0,0,1.38,358.1,608,,,,,157,8.63
1191,55,0,45,0,0,0,0,0,0,0,0,0,0,0,0,1.69,389.93,580,,,,,140,6.65
1192,59.9,0,40.1,0,0,0,0,0,0,0,0,0,0,0,0,1.72,493.38,558,,,,,142,5.99
1193,70.2,0,29.8,0,0,0,0,0,0,0,0,0,0,0,0,1.73,628.66,397,,,,,122,4.58
1194,49.5,0,49.4,0,0,0,0.4,0.3,0,0,0,0,0,0,0.4,,200,,,,,,275,7.29
1195,49.5,0,49.4,0,0,0,0.4,0.3,0,0,0,0,0,0,0.4,,100,,,,,,190,7.29
1196,18.6,0,76.8,4.6,0,0,0,0,0,0,0,0,0,0,0,0.78,477.46,,,,,,,25.95
1197,20.2,0,76.7,0,3.1,0,0,0,0,0,0,0,0,0,0,0.9,389.93,,,,,,,12.65
1198,70,0,30,0,0,0,0,0,0,0,0,0,0,0,0,1.23,30,,,,,,,4.61
1199,70,0,30,0,0,0,0,0,0,0,0,0,0,0,0,1.7,26,,,,,,,4.61
1200,70,0,30,0,0,0,0,0,0,0,0,0,0,0,0,1.29,19,,,,,,,4.61
1201,70,0,30,0,0,0,0,0,0,0,0,0,0,0,0,1.56,21,,,,,,,4.61
1202,49.25,49.25,0,1.5,0,0,0,0,0,0,0,0,0,0,0,2.23,1013,,,,,,,21.77
1203,49.25,49.25,0,1.5,0,0,0,0,0,0,0,0,0,0,0,2.24,966,,,,,,,21.77
1204,49.25,49.25,0,1.5,0,0,0,0,0,0,0,0,0,0,0,2.21,1066,,,,,,,21.77
1205,49.25,49.25,0,1.5,0,0,0,0,0,0,0,0,0,0,0,2.3,383,,,,,,,21.77
1206,49.25,49.25,0,1.5,0,0,0,0,0,0,0,0,0,0,0,2.28,351,,,,,,,21.77
1207,49.25,49.25,0,1.5,0,0,0,0,0,0,0,0,0,0,0,2.26,439,,,,,,,21.77
