Repository: Shakti-95/Data-and-Codes-for-Experimentally-Validated-Inverse-design-of-Multi-Property-Fe-Co-Ni-alloys

# Data and Codes for Experimentally Validated Inverse design of Multi-Property Fe-Co-Ni alloys

This repository contains the data and codes for the research work "_**Experimentally Validated Inverse design of Multi-Property Fe-Co-Ni alloys**_" authored by _Shakti P. Padhy, Varun Chaudhary, Yee-Fun Lim, Ruiming Zhu, Muang Thway, Kedar Hippalgaonkar, & Raju V. Ramanujan_ which is published in iScience (https://www.cell.com/iscience/fulltext/S2589-0042(24)00945-3).

This work addresses the challenge of using incomplete and heterogeneous data in materials science in terms of property measurements and different processing conditions of samples, respectively.

File: FeNiCo_db_2.csv (part 2 of 3)
Fe,Co,Ni,V,Mo,Cr,Cu,Mn,C,W,Ta,Nb,Al,Ti,Si,Type,PrcntRedArea,AnnTemp,AnnTime,AnnAtm,AnnCoolRate,AppMagField,ReannTemp,ReannTime,ReannTime,ReannCoolRate,AppMagField,Phase,GrainSize,Ms,Hc,Tc,MuMax,ER,TS,YS,Elong,HV,Cost
30,0,70,0,0,0,0,0,0,0,0,0,0,0,0,Sheet,92,925,1,Vacuum,100,0,600,0,Vacuum,90000,0,FCC,,1.27,5.57,608,21948,17.03,,,,,10
29,0,71,0,0,0,0,0,0,0,0,0,0,0,0,Sheet,92,925,1,Vacuum,100,0,600,0,Vacuum,90000,0,FCC,,1.25,5.57,606,23575,,,,,,10.13
28,0,72,0,0,0,0,0,0,0,0,0,0,0,0,Sheet,92,925,1,Vacuum,100,0,600,0,Vacuum,90000,0,FCC,,1.23,4.77,604,26106,,,,,,10.26
27,0,73,0,0,0,0,0,0,0,0,0,0,0,0,Sheet,92,925,1,Vacuum,100,0,600,0,Vacuum,90000,0,FCC,,1.2,4.77,601,29416,,,,,,10.39
26,0,74,0,0,0,0,0,0,0,0,0,0,0,0,Sheet,92,925,1,Vacuum,100,0,600,0,Vacuum,90000,0,FCC,,1.18,4.77,597,38495,,,,,,10.52
25,0,75,0,0,0,0,0,0,0,0,0,0,0,0,Sheet,92,925,1,Vacuum,100,0,600,0,Vacuum,90000,0,FCC,,1.16,4.77,592,51039,,,,,,10.66
24,0,76,0,0,0,0,0,0,0,0,0,0,0,0,Sheet,92,925,1,Vacuum,100,0,600,0,Vacuum,90000,0,FCC,,1.14,3.98,587,69575,,,,,,10.79
23,0,77,0,0,0,0,0,0,0,0,0,0,0,0,Sheet,92,925,1,Vacuum,100,0,600,0,Vacuum,90000,0,FCC,,1.12,3.98,582,89490,,,,,,10.92
22,0,78,0,0,0,0,0,0,0,0,0,0,0,0,Sheet,92,925,1,Vacuum,100,0,600,0,Vacuum,90000,0,FCC,,1.09,3.98,576,90001,,567,155,80,127,11.05
21,0,79,0,0,0,0,0,0,0,0,0,0,0,0,Sheet,92,925,1,Vacuum,100,0,600,0,Vacuum,90000,0,FCC,,1.07,4.77,569,89193,,,,,,11.18
20,0,80,0,0,0,0,0,0,0,0,0,0,0,0,Sheet,92,925,1,Vacuum,100,0,600,0,Vacuum,90000,0,FCC,,1.05,4.77,562,29986,14.88,,,,,11.31
19,0,81,0,0,0,0,0,0,0,0,0,0,0,0,Sheet,92,925,1,Vacuum,100,0,600,0,Vacuum,90000,0,FCC,,1.03,5.57,555,21817,,,,,,11.44
18,0,82,0,0,0,0,0,0,0,0,0,0,0,0,Sheet,92,925,1,Vacuum,100,0,600,0,Vacuum,90000,0,FCC,,1.01,6.37,547,17869,,,,,,11.57
17,0,83,0,0,0,0,0,0,0,0,0,0,0,0,Sheet,92,925,1,Vacuum,100,0,600,0,Vacuum,90000,0,FCC,,0.98,7.16,538,14814,,,,,,11.7
16,0,84,0,0,0,0,0,0,0,0,0,0,0,0,Sheet,92,925,1,Vacuum,100,0,600,0,Vacuum,90000,0,FCC,,0.96,8.75,529,12611,14.45,,,,,11.83
15,0,85,0,0,0,0,0,0,0,0,0,0,0,0,Sheet,92,925,1,Vacuum,100,0,600,0,Vacuum,90000,0,FCC,,0.94,9.55,519,10927,,,,,,11.96
14,0,86,0,0,0,0,0,0,0,0,0,0,0,0,Sheet,92,925,1,Vacuum,100,0,600,0,Vacuum,90000,0,FCC,,0.91,11.94,509,9374,,,,,,12.09
13,0,87,0,0,0,0,0,0,0,0,0,0,0,0,Sheet,92,925,1,Vacuum,100,0,600,0,Vacuum,90000,0,FCC,,0.89,14.32,499,8062,,,,,,12.22
12,0,88,0,0,0,0,0,0,0,0,0,0,0,0,Sheet,92,925,1,Vacuum,100,0,600,0,Vacuum,90000,0,FCC,,0.87,17.51,488,6842,,,,,,12.35
11,0,89,0,0,0,0,0,0,0,0,0,0,0,0,Sheet,92,925,1,Vacuum,100,0,600,0,Vacuum,90000,0,FCC,,0.85,20.69,477,5897,,,,,,12.48
10,0,90,0,0,0,0,0,0,0,0,0,0,0,0,Sheet,92,925,1,Vacuum,100,0,600,0,Vacuum,90000,0,FCC,,0.82,24.67,465,4984,13.28,,,,,12.61
9,0,91,0,0,0,0,0,0,0,0,0,0,0,0,Sheet,92,925,1,Vacuum,100,0,600,0,Vacuum,90000,0,FCC,,0.8,28.65,453,4105,,,,,,12.74
8,0,92,0,0,0,0,0,0,0,0,0,0,0,0,Sheet,92,925,1,Vacuum,100,0,600,0,Vacuum,90000,0,FCC,,0.78,32.63,440,3411,,,,,,12.87
7,0,93,0,0,0,0,0,0,0,0,0,0,0,0,Sheet,92,925,1,Vacuum,100,0,600,0,Vacuum,90000,0,FCC,,0.76,35.81,427,2763,,,,,,13
6,0,94,0,0,0,0,0,0,0,0,0,0,0,0,Sheet,92,925,1,Vacuum,100,0,600,0,Vacuum,90000,0,FCC,,0.74,39.79,413,2266,,,,,,13.13
5,0,95,0,0,0,0,0,0,0,0,0,0,0,0,Sheet,92,925,1,Vacuum,100,0,600,0,Vacuum,90000,0,FCC,,0.71,43.77,399,1914,,,,,,13.26
4,0,96,0,0,0,0,0,0,0,0,0,0,0,0,Sheet,92,925,1,Vacuum,100,0,600,0,Vacuum,90000,0,FCC,,0.69,46.95,385,1749,,,,,,13.39
3,0,97,0,0,0,0,0,0,0,0,0,0,0,0,Sheet,92,925,1,Vacuum,100,0,600,0,Vacuum,90000,0,FCC,,0.67,50.13,370,1616,,,,,,13.51
2,0,98,0,0,0,0,0,0,0,0,0,0,0,0,Sheet,92,925,1,Vacuum,100,0,600,0,Vacuum,90000,0,FCC,,0.64,54.11,355,1612,,,,,,13.64
1,0,99,0,0,0,0,0,0,0,0,0,0,0,0,Sheet,92,925,1,Vacuum,100,0,600,0,Vacuum,90000,0,FCC,,0.62,56.5,340,1684,,,,,,13.77
0,0,100,0,0,0,0,0,0,0,0,0,0,0,0,Sheet,92,925,1,Vacuum,100,0,600,0,Vacuum,90000,0,FCC,,0.6,58.89,324,1782,8.85,447,172,70,100,13.9
0,0,100,0,0,0,0,0,0,0,0,0,0,0,0,Sheet,,,,,,0,25,0,Air,0,0,,,0.65,39.79,361,2500,8,,,,,13.9
0,5,95,0,0,0,0,0,0,0,0,0,0,0,0,Sheet,,,,,,0,25,0,Air,0,0,,,0.71,47.75,413,2244,11,,,,,14.85
0,10,90,0,0,0,0,0,0,0,0,0,0,0,0,Sheet,,,,,,0,25,0,Air,0,0,,,0.79,55.7,465,2048,12.45,,,,,15.8
0,15,85,0,0,0,0,0,0,0,0,0,0,0,0,Sheet,,,,,,0,25,0,Air,0,0,,,0.85,63.66,518,1759,13.3,,,,,16.74
0,20,80,0,0,0,0,0,0,0,0,0,0,0,0,Sheet,,,,,,0,25,0,Air,0,0,,,0.91,79.58,570,1498,13.9,,,,,17.69
0,25,75,0,0,0,0,0,0,0,0,0,0,0,0,Sheet,,,,,,0,25,0,Air,0,0,,,0.98,95.49,620,1335,14.11,,,,,18.64
0,30,70,0,0,0,0,0,0,0,0,0,0,0,0,Sheet,,,,,,0,25,0,Air,0,0,,,1.04,119.37,669,1187,14.17,,,,,19.59
0,35,65,0,0,0,0,0,0,0,0,0,0,0,0,Sheet,,,,,,0,25,0,Air,0,0,,,1.11,143.24,716,1090,14.13,,,,,20.53
0,40,60,0,0,0,0,0,0,0,0,0,0,0,0,Sheet,,,,,,0,25,0,Air,0,0,,,1.16,167.11,761,1024,14.03,,,,,21.48
0,45,55,0,0,0,0,0,0,0,0,0,0,0,0,Sheet,,,,,,0,25,0,Air,0,0,,,1.21,190.99,803,991,13.91,,,,,22.42
0,50,50,0,0,0,0,0,0,0,0,0,0,0,0,Sheet,,,,,,0,25,0,Air,0,0,,,1.28,222.82,842,971,13.75,,,,,23.37
0,55,45,0,0,0,0,0,0,0,0,0,0,0,0,Sheet,,,,,,0,25,0,Air,0,0,,,1.35,262.61,878,971,13.56,,,,,24.31
0,60,40,0,0,0,0,0,0,0,0,0,0,0,0,Sheet,,,,,,0,25,0,Air,0,0,,,1.41,294.44,912,986,13.28,,,,,25.26
0,65,35,0,0,0,0,0,0,0,0,0,0,0,0,Sheet,,,,,,0,25,0,Air,0,0,,,1.45,334.23,943,1017,12.93,,,,,26.2
0,70,30,0,0,0,0,0,0,0,0,0,0,0,0,Sheet,,,,,,0,25,0,Air,0,0,,,1.51,374.01,971,1008,12.33,,,,,27.15
0,75,25,0,0,0,0,0,0,0,0,0,0,0,0,Sheet,,,,,,0,25,0,Air,0,0,,,1.55,413.8,997,969,11.64,,,,,28.09
0,80,20,0,0,0,0,0,0,0,0,0,0,0,0,Sheet,,,,,,0,25,0,Air,0,0,,,1.61,453.59,1022,903,12.12,,,,,29.03
0,85,15,0,0,0,0,0,0,0,0,0,0,0,0,Sheet,,,,,,0,25,0,Air,0,0,,,1.66,501.34,1046,801,13.19,,,,,29.97
0,90,10,0,0,0,0,0,0,0,0,0,0,0,0,Sheet,,,,,,0,25,0,Air,0,0,,,1.71,541.13,1068,684,13.29,,,,,30.92
0,95,5,0,0,0,0,0,0,0,0,0,0,0,0,Sheet,,,,,,0,25,0,Air,0,0,,,1.75,588.87,1091,545,12.96,,,,,31.86
0,97,3,0,0,0,0,0,0,0,0,0,0,0,0,Sheet,,,,,,0,25,0,Air,0,0,,,1.78,628.66,1101,397,12.71,,,,,32.24
0,100,0,0,0,0,0,0,0,0,0,0,0,0,0,Sheet,,,,,,0,25,0,Air,0,0,,,1.8,676.41,1120,219,12.01,,,,,32.8
49.5,48.5,0,2,0,0,0,0,0,0,0,0,0,0,0,Sintered,0,,,,,0,25,0,Air,0,0,,,2.25,136.08,980,3900,35,400,390,2,85,23.19
62.5,0,37.5,0,0,0,0,0,0,0,0,0,0,0,0,Sintered,0,,,,,0,25,0,Air,0,0,,,1.55,23.87,250,6000,75,380,230,23,112,5.64
52.5,0,47.5,0,0,0,0,0,0,0,0,0,0,0,0,Sintered,0,,,,,0,25,0,Air,0,0,,,1.6,12.73,440,30000,45,420,200,18,115,6.99
52.5,0,47.5,0,0,0,0,0,0,0,0,0,0,0,0,Sintered,0,1250,0.5,Hydrogen,360,0,25,0,Air,0,0,,,1.4,23.87,440,,50,,,,,6.99
52.5,0,47.5,0,0,0,0,0,0,0,0,0,0,0,0,Sintered,0,1371,,Forming gas,360,0,25,0,Air,0,0,,,1.27,15.92,440,,,,,,,6.99
19,0,77,0,4,0,0,0,0,0,0,0,0,0,0,Sintered,0,,,,,0,25,0,Air,0,0,,,0.8,2.39,400,74900,55,440,180,16,121,13.19
72.4,27,0,0,0,0.6,0,0,0,0,0,0,0,0,0,Sheet,,25,0,0,0,0,845,2,Vacuum,100,0,,,2.42,71.62,925,,43,696,365,7,,9.57
72.4,27,0,0,0,0.6,0,0,0,0,0,0,0,0,0,Sheet,,25,0,0,0,0,760,2,Vacuum,100,0,,,,,925,,43,799,427,8,,9.57
72.4,27,0,0,0,0.6,0,0,0,0,0,0,0,0,0,Sheet,,25,0,0,0,0,25,0,Air,0,0,,,,,925,,43,1336,1295,1,361,9.57
49,49,0,2,0,0,0,0,0,0,0,0,0,0,0,Sheet,,25,0,0,0,0,845,2,Vacuum,100,0,,,2.43,127.32,970,,19,551,310,15,,23.35
49,49,0,2,0,0,0,0,0,0,0,0,0,0,0,Sheet,,25,0,0,0,0,760,2,Vacuum,100,0,,,,,970,,19,709,434,14,,23.35
49,49,0,2,0,0,0,0,0,0,0,0,0,0,0,Sheet,,25,0,0,0,0,25,0,Air,0,0,,,,,970,,19,1143,1137,6,320,23.35
55,0,45,0,0,0,0,0,0,0,0,0,0,0,0,Sheet,,1175,3,Hydrogen,85,0,25,0,Air,0,0,,,1.58,3.98,472,90000,50,441,165,35,,6.65
51,0,49,0,0,0,0,0,0,0,0,0,0,0,0,Sheet,,1175,3,Hydrogen,85,0,25,0,Air,0,0,,,1.55,2.39,518,180000,47,,,,,7.19
51,0,49,0,0,0,0,0,0,0,0,0,0,0,0,Sheet,,955,3,Hydrogen,85,0,25,0,Air,0,0,,,1.55,7.96,518,64000,47,,,,,7.19
51,0,49,0,0,0,0,0,0,0,0,0,0,0,0,Sheet,,1065,3,Hydrogen,85,0,25,0,Air,0,0,,,1.55,3.98,518,140000,47,,,,,7.19
52,0,45,0,3,0,0,0,0,0,0,0,0,0,0,Sheet,,1175,3,Hydrogen,85,0,25,0,Air,0,0,,,1.45,4.77,580,60000,65,,,,,8.48
21.5,0,78.5,0,0,0,0,0,0,0,0,0,0,0,0,Sheet,,1175,4,Hydrogen,360,0,600,1,Hydrogen,504000,0,,,1.05,1.03,580,300000,16,455,159,35,,11.11
17,0,79,0,4,0,0,0,0,0,0,0,0,0,0,Sheet,,1175,3,Hydrogen,85,0,25,0,Air,0,0,,,0.79,0.32,455,400000,59,,,,,13.44
16,0,80,0,4,0,0,0,0,0,0,0,0,0,0,Sheet,,1175,3,Hydrogen,222.5,0,25,0,Air,0,0,,,,,566,,,545,172,37,,13.57
15,0,80,0,5,0,0,0,0,0,0,0,0,0,0,Sheet,,1175,3,Hydrogen,222.5,0,25,0,Air,0,0,,,,,566,,,545,172,37,,14.11
16,0,77,0,0,2,5,0,0,0,0,0,0,0,0,Sheet,,1175,3,Hydrogen,222.5,0,25,0,Air,0,0,,,0.77,0.4,405,375000,56,441,125,27,,11.33
41.7,15,38,0,0,0,0,0,0,0,0,3,0.9,1.4,0,Sheet,,25,0,Air,0,0,25,0,Air,0,0,,,,,530,,,1310,1100,14,,14.15
42.62,13,38,0,0,0,0,0,0,0,0,4.7,0.03,1.5,0.15,Sheet,,25,0,Air,0,0,25,0,Air,0,0,,,,,530,,,1310,1100,14,,15.29
42.36,13,38,0,0,0,0,0,0.01,0,0,4.7,0.03,1.5,0.4,Sheet,,25,0,Air,0,0,25,0,Air,0,0,,,,,530,,,1275,1035,15,,15.31
57.9,0,41.6,0,0,0,0,0.5,0,0,0,0,0,0,0,Sheet,,25,0,Air,0,0,25,0,Air,0,0,,,,,386,,,496,255,,147,6.2
42.54,14,38,0,0,0,0,0.09,0,0,0,2.9,0.9,1.4,0.17,Sheet,,25,0,Air,0,0,25,0,Air,0,0,,,,,530,,,1365,1200,14,376,13.74
41.97,14,37.6,0,0,0,0.1,0.05,0,0,0,4.7,1.5,0,0.08,Sheet,,25,0,Air,0,0,25,0,Air,0,0,,,,,530,,,1345,1124,15,406,15.51
0,0,100,0,0,0,0,0,0,0,0,0,0,0,0,TF,0,25,0,Air,0,0,25,0,Air,0,0,FCC,16,0.45,4854.23,355,,,,,,,13.9
0,15,85,0,0,0,0,0,0,0,0,0,0,0,0,TF,0,25,0,Air,0,0,25,0,Air,0,0,FCC,15,0.64,3342.25,518,,,,,,,16.74
0,28,72,0,0,0,0,0,0,0,0,0,0,0,0,TF,0,25,0,Air,0,0,25,0,Air,0,0,FCC,14,0.77,2864.79,650,,,,,,,19.21
0,40,60,0,0,0,0,0,0,0,0,0,0,0,0,TF,0,25,0,Air,0,0,25,0,Air,0,0,FCC,14,0.89,2864.79,761,,,,,,,21.48
0,58,42,0,0,0,0,0,0,0,0,0,0,0,0,TF,0,25,0,Air,0,0,25,0,Air,0,0,FCC,16,1.05,3580.99,899,,,,,,,24.88
0,64,36,0,0,0,0,0,0,0,0,0,0,0,0,TF,0,25,0,Air,0,0,25,0,Air,0,0,FCC,16,1.18,6207.04,937,,,,,,,26.01
0,80,20,0,0,0,0,0,0,0,0,0,0,0,0,TF,0,25,0,Air,0,0,25,0,Air,0,0,FCC,18,1.26,8514.79,1022,,,,,,,29.03
0,1.7,98.3,0,0,0,0,0,0,0,0,0,0,0,0,TF,0,25,0,Air,0,0,25,0,Air,0,0,FCC,,,,378,,,1600,,9.6,,14.22
0,3,97,0,0,0,0,0,0,0,0,0,0,0,0,TF,0,300,1,Hydrogen,360,0,25,0,Air,0,0,,,,,392,,8.7,,,,,14.47
0,10,90,0,0,0,0,0,0,0,0,0,0,0,0,TF,0,300,1,Hydrogen,360,0,25,0,Air,0,0,,,,,465,,10,,,,,15.8
0,18,82,0,0,0,0,0,0,0,0,0,0,0,0,TF,0,300,1,Hydrogen,360,0,25,0,Air,0,0,,,,,549,,9.8,,,,,17.31
0,24,76,0,0,0,0,0,0,0,0,0,0,0,0,TF,0,300,1,Hydrogen,360,0,25,0,Air,0,0,,,,,610,,10.4,,,,,18.45
0,44,56,0,0,0,0,0,0,0,0,0,0,0,0,TF,0,300,1,Hydrogen,360,0,25,0,Air,0,0,,,,,795,,8.6,,,,,22.24
0,59,41,0,0,0,0,0,0,0,0,0,0,0,0,TF,0,300,1,Hydrogen,360,0,25,0,Air,0,0,,,,,905,,6,,,,,25.07
0,69,31,0,0,0,0,0,0,0,0,0,0,0,0,TF,0,300,1,Hydrogen,360,0,25,0,Air,0,0,,,,,966,,5.5,,,,,26.96
0,87,13,0,0,0,0,0,0,0,0,0,0,0,0,TF,0,300,1,Hydrogen,360,0,25,0,Air,0,0,,,,,1055,,5.3,,,,,30.35
0,95,5,0,0,0,0,0,0,0,0,0,0,0,0,TF,0,300,1,Hydrogen,360,0,25,0,Air,0,0,,,,,1091,,6,,,,,31.86
0,2,98,0,0,0,0,0,0,0,0,0,0,0,0,TF,0,25,0,Air,0,0,25,0,Air,0,0,,,,,381,,13.8,,,,,14.28
0,3,97,0,0,0,0,0,0,0,0,0,0,0,0,TF,0,25,0,Air,0,0,25,0,Air,0,0,,,,,392,,17,,,,,14.47
0,6,94,0,0,0,0,0,0,0,0,0,0,0,0,TF,0,25,0,Air,0,0,25,0,Air,0,0,,,,,423,,18.8,,,,,15.04
0,10,90,0,0,0,0,0,0,0,0,0,0,0,0,TF,0,25,0,Air,0,0,25,0,Air,0,0,,,,,465,,20.5,,,,,15.8
0,13,87,0,0,0,0,0,0,0,0,0,0,0,0,TF,0,25,0,Air,0,0,25,0,Air,0,0,,,,,497,,20,,,,,16.37
0,15,85,0,0,0,0,0,0,0,0,0,0,0,0,TF,0,25,0,Air,0,0,25,0,Air,0,0,,,,,518,,21.5,,,,,16.74
0,25,75,0,0,0,0,0,0,0,0,0,0,0,0,TF,0,25,0,Air,0,0,25,0,Air,0,0,,,,,620,,19.5,,,,,18.64
0,30,70,0,0,0,0,0,0,0,0,0,0,0,0,TF,0,25,0,Air,0,0,25,0,Air,0,0,,,,,669,,22.1,,,,,19.59
0,44,56,0,0,0,0,0,0,0,0,0,0,0,0,TF,0,25,0,Air,0,0,25,0,Air,0,0,,,,,795,,16.8,,,,,22.24
0,47,53,0,0,0,0,0,0,0,0,0,0,0,0,TF,0,25,0,Air,0,0,25,0,Air,0,0,,,,,819,,17.4,,,,,22.8
0,59,41,0,0,0,0,0,0,0,0,0,0,0,0,TF,0,25,0,Air,0,0,25,0,Air,0,0,,,,,905,,17.1,,,,,25.07
0,69,31,0,0,0,0,0,0,0,0,0,0,0,0,TF,0,25,0,Air,0,0,25,0,Air,0,0,,,,,966,,16.3,,,,,26.96
0,81,19,0,0,0,0,0,0,0,0,0,0,0,0,TF,0,25,0,Air,0,0,25,0,Air,0,0,,,,,1027,,15.1,,,,,29.22
0,88,12,0,0,0,0,0,0,0,0,0,0,0,0,TF,0,25,0,Air,0,0,25,0,Air,0,0,,,,,1059,,13.7,,,,,30.54
0,92,8,0,0,0,0,0,0,0,0,0,0,0,0,TF,0,25,0,Air,0,0,25,0,Air,0,0,,,,,1078,,14.2,,,,,31.29
0,95,5,0,0,0,0,0,0,0,0,0,0,0,0,TF,0,25,0,Air,0,0,25,0,Air,0,0,,,,,1091,,14.1,,,,,31.86
0,96,4,0,0,0,0,0,0,0,0,0,0,0,0,TF,0,25,0,Air,0,0,25,0,Air,0,0,,,,,1096,,12.4,,,,,32.05
0,0,100,0,0,0,0,0,0,0,0,0,0,0,0,TF,0,25,0,Air,0,0,25,0,Air,0,0,,23.2,,,355,,8.9,,,,220,13.9
0,20,80,0,0,0,0,0,0,0,0,0,0,0,0,TF,0,25,0,Air,0,0,25,0,Air,0,0,,23.1,,,1022,,20,,,,283,17.69
0,40,60,0,0,0,0,0,0,0,0,0,0,0,0,TF,0,25,0,Air,0,0,25,0,Air,0,0,,,,,912,,16.8,,,,420,21.48
0,50,50,0,0,0,0,0,0,0,0,0,0,0,0,TF,0,25,0,Air,0,0,25,0,Air,0,0,,11.5,,,842,,17.4,,,,479,23.37
0,70,30,0,0,0,0,0,0,0,0,0,0,0,0,TF,0,25,0,Air,0,0,25,0,Air,0,0,,17.6,,,971,,16.3,,,,372,27.15
0,85,15,0,0,0,0,0,0,0,0,0,0,0,0,TF,0,25,0,Air,0,0,25,0,Air,0,0,,17.6,,,1046,,14.5,,,,336,29.97
0,0,100,0,0,0,0,0,0,0,0,0,0,0,0,TF,0,25,0,Air,0,0,25,0,Air,0,0,,,,,355,,8.9,,,,253,13.9
0,7,93,0,0,0,0,0,0,0,0,0,0,0,0,TF,0,25,0,Air,0,0,25,0,Air,0,0,,,,,434,,9.4,,,,315,15.23
0,27,73,0,0,0,0,0,0,0,0,0,0,0,0,TF,0,25,0,Air,0,0,25,0,Air,0,0,,,,,640,,19.5,,,,354,19.02
0,49,51,0,0,0,0,0,0,0,0,0,0,0,0,TF,0,25,0,Air,0,0,25,0,Air,0,0,,,,,834,,17.4,,,,462,23.18
0,66,34,0,0,0,0,0,0,0,0,0,0,0,0,TF,0,25,0,Air,0,0,25,0,Air,0,0,,,,,949,,16.3,,,,376,26.39
0,81,19,0,0,0,0,0,0,0,0,0,0,0,0,TF,0,25,0,Air,0,0,25,0,Air,0,0,,,,,1027,,15.1,,,,325,29.22
0,10,90,0,0,0,0,0,0,0,0,0,0,0,0,Foil,0,1000,1,Hydrogen,360,0,25,0,Air,0,0,,,,,465,,11.8,,,,,15.8
0,20,80,0,0,0,0,0,0,0,0,0,0,0,0,Foil,0,1000,1,Hydrogen,360,0,25,0,Air,0,0,,,,,570,,12,,,,,17.69
0,30,70,0,0,0,0,0,0,0,0,0,0,0,0,Foil,0,1000,1,Hydrogen,360,0,25,0,Air,0,0,,,,,669,,11.4,,,,,19.59
0,20,80,0,0,0,0,0,0,0,0,0,0,0,0,Wire,0,25,0,Air,0,0,25,0,Air,0,0,,,0.9,,597,,11.3,,,,,17.69
25,0,75,0,0,0,0,0,0,0,0,0,0,0,0,Wire,0,25,0,Air,0,0,25,0,Air,0,0,,,1.26,,600,,13.27,,,,,10.66
3.4,0,92.4,0,0,0,4.2,0,0,0,0,0,0,0,0,Wire,0,25,0,Air,0,0,25,0,Air,0,0,,,0.64,,,,14.4,,,,,13.11
0,0,98.9,0,0,1.1,0,0,0,0,0,0,0,0,0,Wire,0,25,0,Air,0,0,25,0,Air,0,0,,,0.59,,325,,17.36,,,,,13.86
0,0,93,0,0,7,0,0,0,0,0,0,0,0,0,Wire,0,25,0,Air,0,0,25,0,Air,0,0,,,0.31,,50,,64.69,,,,,13.62
0,0,98.3,0,0,0,0,0,0,0,0,0,0,0,1.7,Wire,0,25,0,Air,0,0,25,0,Air,0,0,,,0.59,,330,,14.36,,,,,13.8
0,0,96,0,0,0,0,0,0,0,0,0,0,0,4,Wire,0,25,0,Air,0,0,25,0,Air,0,0,,,0.5,,226,,13.39,,,,,13.66
0,0,94,0,0,0,0,0,0,0,0,0,0,0,6,Wire,0,25,0,Air,0,0,25,0,Air,0,0,,,0.41,,152,,21.06,,,,,13.54
0,0,90,0,0,0,0,0,0,0,0,0,0,0,10,Wire,0,25,0,Air,0,0,25,0,Air,0,0,,,0.21,,0,,36.3,,,,,13.28
0,0,98,0,0,0,0,0,0,0,0,0,2,0,0,Wire,0,25,0,Air,0,0,25,0,Air,0,0,,,0.57,,290,,13.14,,,,,13.79
0,0,95.7,0,0,0,0,0,0,0,0,0,4.3,0,0,Wire,0,25,0,Air,0,0,25,0,Air,0,0,,,0.51,,230,,28.97,,,,,13.65
0,0,91.7,0,0,0,0,0,0,0,0,0,8.3,0,0,Wire,0,25,0,Air,0,0,25,0,Air,0,0,,,0.39,,125,,27.73,,,,,13.42
0,0,99.6,0,0.4,0,0,0,0,0,0,0,0,0,0,Wire,0,25,0,Air,0,0,25,0,Air,0,0,,,0.62,,345,,15.53,,,,,14.07
0,0,97,0,3,0,0,0,0,0,0,0,0,0,0,Wire,0,25,0,Air,0,0,25,0,Air,0,0,,,0.47,,190,,28.32,,,,,15.16
0,0,95,0,5,0,0,0,0,0,0,0,0,0,0,Wire,0,25,0,Air,0,0,25,0,Air,0,0,,,0.36,,90,,44.17,,,,,15.98
0,0,93.3,0,6.7,0,0,0,0,0,0,0,0,0,0,Wire,0,25,0,Air,0,0,25,0,Air,0,0,,,0.27,,-50,,59.86,,,,,16.65
92.3,0,0,0,0,0,0,0,0,0,0,0,0,0,7.7,Wire,0,25,0,Air,0,0,25,0,Air,0,0,,,2.19,,760,,,,,,,0.48
93.6,0,0,0,0,6.4,0,0,0,0,0,0,0,0,0,Wire,0,25,0,Air,0,0,25,0,Air,0,0,,,1.98,,850,,,,,,,0.96
0,0,98.7,1.3,0,0,0,0,0,0,0,0,0,0,0,Wire,0,25,0,Air,0,0,25,0,Air,0,0,,,0.57,,300,,19.03,,,,,17.94
0,0,96.6,3.4,0,0,0,0,0,0,0,0,0,0,0,Wire,0,25,0,Air,0,0,25,0,Air,0,0,,,0.42,,200,,26.03,,,,,24.49
0,0,93,7,0,0,0,0,0,0,0,0,0,0,0,Wire,0,25,0,Air,0,0,25,0,Air,0,0,,,0.21,,0,,40.69,,,,,35.8
0,0,97.7,0,0,0,0,2.3,0,0,0,0,0,0,0,Wire,0,25,0,Air,0,0,25,0,Air,0,0,,,0.68,,340,,15.05,,,,,13.64
0,0,93.6,0,0,0,0,6.4,0,0,0,0,0,0,0,Wire,0,25,0,Air,0,0,25,0,Air,0,0,,,0.76,,300,,19.73,,,,,13.17
0,0,100,0,0,0,0,0,0,0,0,0,0,0,0,Bulk,0,25,0,Air,0,0,25,0,Air,0,0,,,0.64,,355,,,,,,,13.9
0,10,90,0,0,0,0,0,0,0,0,0,0,0,0,Bulk,0,25,0,Air,0,0,25,0,Air,0,0,,,0.77,,487,,,,,,,15.8
0,19,81,0,0,0,0,0,0,0,0,0,0,0,0,Bulk,0,25,0,Air,0,0,25,0,Air,0,0,,,0.88,,591,,,,,,,17.5
0,25,75,0,0,0,0,0,0,0,0,0,0,0,0,Bulk,0,25,0,Air,0,0,25,0,Air,0,0,,,,,631,,,,,,,18.64
0,30,70,0,0,0,0,0,0,0,0,0,0,0,0,Bulk,0,25,0,Air,0,0,25,0,Air,0,0,,,1.01,,677,,,,,,,19.59
0,31,69,0,0,0,0,0,0,0,0,0,0,0,0,Bulk,0,25,0,Air,0,0,25,0,Air,0,0,,,1.04,,674,,,,,,,19.78
0,40,60,0,0,0,0,0,0,0,0,0,0,0,0,Bulk,0,25,0,Air,0,0,25,0,Air,0,0,,,1.14,,769,,,,,,,21.48
0,48,52,0,0,0,0,0,0,0,0,0,0,0,0,Bulk,0,25,0,Air,0,0,25,0,Air,0,0,,,1.24,,835,,,,,,,22.99
0,50,50,0,0,0,0,0,0,0,0,0,0,0,0,Bulk,0,25,0,Air,0,0,25,0,Air,0,0,,,1.26,,849,,,,,,,23.37
0,60,40,0,0,0,0,0,0,0,0,0,0,0,0,Bulk,0,25,0,Air,0,0,25,0,Air,0,0,,,1.39,,921,,,,,,,25.26
0,66,34,0,0,0,0,0,0,0,0,0,0,0,0,Bulk,0,25,0,Air,0,0,25,0,Air,0,0,,,1.47,,965,,,,,,,26.39
0,70,30,0,0,0,0,0,0,0,0,0,0,0,0,Bulk,0,25,0,Air,0,0,25,0,Air,0,0,,,1.51,,979,,,,,,,27.15
0,72,28,0,0,0,0,0,0,0,0,0,0,0,0,Bulk,0,25,0,Air,0,0,25,0,Air,0,0,,,1.52,,988,,,,,,,27.52
0,80,20,0,0,0,0,0,0,0,0,0,0,0,0,Bulk,0,25,0,Air,0,0,25,0,Air,0,0,,,1.6,,1026,,,,,,,29.03
0,85,15,0,0,0,0,0,0,0,0,0,0,0,0,Bulk,0,25,0,Air,0,0,25,0,Air,0,0,,,1.65,,1048,,,,,,,29.97
0,90,10,0,0,0,0,0,0,0,0,0,0,0,0,Bulk,0,25,0,Air,0,0,25,0,Air,0,0,,,1.69,,1064,,,,,,,30.92
0,95,5,0,0,0,0,0,0,0,0,0,0,0,0,Bulk,0,25,0,Air,0,0,25,0,Air,0,0,,,,,1083,,,,,,,31.86
0,100,0,0,0,0,0,0,0,0,0,0,0,0,0,Bulk,0,25,0,Air,0,0,25,0,Air,0,0,,,,,1107,,,,,,,32.8
68.6,29.4,0,2,0,0,0,0,0,0,0,0,0,0,0,Sheet,90,25,0,Air,0,0,400,1,Vacuum,360,0,,,2.35,1830,964,,,1246,908.1,3.5,,16.99
68.6,29.4,0,2,0,0,0,0,0,0,0,0,0,0,0,Sheet,90,25,0,Air,0,0,650,16,Vacuum,360,0,,,2.34,760,964,,,569,379.5,11.3,,16.99
58.8,39.2,0,2,0,0,0,0,0,0,0,0,0,0,0,Sheet,90,25,0,Air,0,0,400,1,Vacuum,360,0,,,2.31,2300,975,,,1373,1246.4,5,,20.18
58.8,39.2,0,2,0,0,0,0,0,0,0,0,0,0,0,Sheet,90,25,0,Air,0,0,650,16,Vacuum,360,0,,,2.31,1300,975,,,1167,1108.2,4,,20.18
39.2,58.8,0,2,0,0,0,0,0,0,0,0,0,0,0,Sheet,90,25,0,Air,0,0,400,1,Vacuum,360,0,,,2.15,2100,975,,,1638,1618.1,4,,26.47
39.2,58.8,0,2,0,0,0,0,0,0,0,0,0,0,0,Sheet,90,25,0,Air,0,0,650,16,Vacuum,360,0,,,2.21,1800,975,,,1256,1021.9,8.5,,26.47
29.4,68.6,0,2,0,0,0,0,0,0,0,0,0,0,0,Sheet,90,25,0,Air,0,0,400,1,Vacuum,360,0,,,2.04,1700,964,,,1511,1314.1,1,,29.57
29.4,68.6,0,2,0,0,0,0,0,0,0,0,0,0,0,Sheet,90,25,0,Air,0,0,650,16,Vacuum,360,0,,,1.94,2000,964,,,805,733.5,3.8,,29.57
30,70,0,0,0,0,0,0,0,0,0,0,0,0,0,Sheet,90,25,0,Air,0,0,400,1,Vacuum,360,0,,,2.14,1000,903,,,1050,1006.2,4,,23.45
30,70,0,0,0,0,0,0,0,0,0,0,0,0,0,Sheet,90,25,0,Air,0,0,650,16,Vacuum,360,0,,,2.12,490,903,,,579,383.4,15,,23.45
49.75,49.75,0,0,0,0,0,0,0.5,0,0,0,0,0,0,Sheet,90,800,0.167,Vacuum,8640000,0,25,0,Air,0,0,,,2.33,560,962,,,324,318.7,0.5,,17.03
49.75,49.75,0,0,0,0,0,0,0.5,0,0,0,0,0,0,Sheet,90,800,0.167,Vacuum,8640000,0,400,1,Vacuum,360,0,,,2.34,480,962,,,344,276.5,5.5,,17.03
49.75,49.75,0,0,0,0,0,0,0.5,0,0,0,0,0,0,Sheet,90,800,0.167,Vacuum,8640000,0,600,,Vacuum,360,0,,,2.37,1000,962,,,226,133.4,3,,17.03
49.75,49.75,0,0,0,0,0,0,0.5,0,0,0,0,0,0,Sheet,90,800,0.167,Vacuum,8640000,0,400,1,Vacuum,360,0,,,2.36,1000,962,,,873,458,15,,17.03
49.75,49.75,0,0,0,0,0,0,0.5,0,0,0,0,0,0,Sheet,90,800,0.167,Vacuum,8640000,0,650,1,Vacuum,360,0,,,2.37,820,962,,,393,361.9,1.2,,17.03
49,49,0,0,0,0,0,0,2,0,0,0,0,0,0,Sheet,90,25,0,Air,0,0,400,1,Vacuum,360,0,,,2.37,2500,964,,,1167,1051.3,9,,16.98
49,49,0,0,0,0,0,0,2,0,0,0,0,0,0,Sheet,90,25,0,Air,0,0,600,1,Vacuum,360,0,,,2.37,1500,964,,,1364,1081.7,9,,16.98
49,49,0,0,0,0,0,0,2,0,0,0,0,0,0,Sheet,90,25,0,Air,0,0,650,16,Vacuum,360,0,,,2.36,920,964,,,922,556,12,,16.98
49,49,0,0,0,0,0,0,2,0,0,0,0,0,0,Sheet,90,800,0.083,Vacuum,8640000,0,400,1,Vacuum,360,0,,,2.34,1000,964,,,883,821.8,15.5,,16.98
49,49,0,0,0,0,0,0,2,0,0,0,0,0,0,Sheet,90,800,0.083,Vacuum,8640000,0,650,16,Vacuum,360,0,,,2.37,660,964,,,648,399.1,9,,16.98
49.75,49.75,0,0,0,0.5,0,0,0,0,0,0,0,0,0,Sheet,90,25,0,Air,0,0,500,0.5,Vacuum,360,0,,,2.35,2800,962,,,1403,1295.5,6,,17.01
49.75,49.75,0,0,0.5,0,0,0,0,0,0,0,0,0,0,Sheet,90,25,0,Air,0,0,500,0.5,Vacuum,360,0,,,2.33,2000,962,,,1668,1490.6,8.7,,17.24
49.75,49.75,0,0,0,0,0,0,0,0.5,0,0,0,0,0,Sheet,90,25,0,Air,0,0,500,0.5,Vacuum,360,0,,,2.33,2300,962,,,1707,1537.7,7,,17.34
49.75,49.75,0,0,0,0,0,0,0,0,0.5,0,0,0,0,Sheet,90,25,0,Air,0,0,500,0.5,Vacuum,360,0,,,2.33,2100,962,,,1638,1540.6,1,,21.54
49.75,49.75,0,0,0,0,0,0,0,0,0,0.5,0,0,0,Sheet,90,25,0,Air,0,0,500,0.5,Vacuum,360,0,,,2.33,2200,962,,,1511,1392.5,5.8,,17.5
49,49,0,0,0,2,0,0,0,0,0,0,0,0,0,Sheet,90,25,0,Air,0,0,500,0.5,Vacuum,360,0,,,2.29,2400,964,,,1285,1118,1.7,,16.91
49,49,0,0,0,0,0,0,0,2,0,0,0,0,0,Sheet,90,25,0,Air,0,0,500,0.5,Vacuum,360,0,,,2.21,2000,964,,,1913,1909.4,1.7,,18.17
49,49,0,0,0,0,0,0,0,0,2,0,0,0,0,Sheet,90,25,0,Air,0,0,500,0.5,Vacuum,360,0,,,2.24,2800,964,,,2099,1961.3,,,34.46
49,49,0,0,0,0,0,0,0,0,0,2,0,0,0,Sheet,90,25,0,Air,0,0,500,0.5,Vacuum,360,0,,,2.16,3300,964,,,1785,1765.2,,,18.85
49,49,2,0,0,0,0,0,0,0,0,0,0,0,0,Sheet,90,25,0,Air,0,0,500,0.5,Vacuum,360,0,,,2.34,2400,964,,,1638,1577.9,3.3,,16.98
49,49,0,0,0,0,0,0,0,2,0,0,0,0,0,Sheet,90,25,0,Air,0,0,25,0,Air,0,0,,,2.16,2500,964,,,1481,1251.3,5.6,,18.17
49,49,0,0,0,0,0,0,0,2,0,0,0,0,0,Sheet,90,25,0,Air,0,0,500,1,Vacuum,360,0,,,2.24,2200,964,,,2226,2091.8,8.9,,18.17
49,49,0,2,0,0,0,0,0,0,0,0,0,0,0,Sheet,90,25,0,Air,0,0,25,0,Air,0,0,,,2.22,2900,970,,,1432,1167,5.6,,23.35
49,49,0,2,0,0,0,0,0,0,0,0,0,0,0,Sheet,90,25,0,Air,0,0,500,0.5,Vacuum,360,0,,,2.25,2000,970,,,1510,1330.8,6.7,,23.35
49,49,0,2,0,0,0,0,0,0,0,0,0,0,0,Sheet,90,25,0,Air,0,0,500,1,Vacuum,360,0,,,2.23,2000,970,,,1334,1264.1,4.4,,23.35
49,49,0,2,0,0,0,0,0,0,0,0,0,0,0,Sheet,90,25,0,Air,0,0,500,2,Vacuum,360,0,,,2.27,1900,970,,,1510,1282.7,8.3,,23.35
49,49,0,2,0,0,0,0,0,0,0,0,0,0,0,Sheet,90,25,0,Air,0,0,600,16,Vacuum,360,0,,,2.24,2000,970,,,1157,1388.7,1,,23.35
49,49,0,2,0,0,0,0,0,0,0,0,0,0,0,Sheet,90,800,0.083,Vacuum,8640000,0,25,0,Air,0,0,,,2.24,250,970,,,775,605.1,9,,23.35
49,49,0,2,0,0,0,0,0,0,0,0,0,0,0,Sheet,90,800,0.083,Vacuum,8640000,0,400,1,Vacuum,360,0,,,,,970,,,990,617.8,11.5,,23.35
49,49,0,2,0,0,0,0,0,0,0,0,0,0,0,Sheet,90,800,0.083,Vacuum,8640000,0,400,16,Vacuum,360,0,,,,,970,,,686,550.2,5,,23.35
49,49,0,2,0,0,0,0,0,0,0,0,0,0,0,Sheet,90,800,0.083,Vacuum,8640000,0,400,48,Vacuum,360,0,,,,,970,,,735,581.5,7,,23.35
49,49,0,2,0,0,0,0,0,0,0,0,0,0,0,Sheet,90,800,0.083,Vacuum,8640000,0,650,16,Vacuum,360,0,,,2.27,540,970,,,608,506,6,,23.35
49,49,0,2,0,0,0,0,0,0,0,0,0,0,0,Sheet,90,25,0,Air,0,0,25,0,Air,0,0,,,,,970,,,1344,1333.7,2.2,,23.35
49,49,0,2,0,0,0,0,0,0,0,0,0,0,0,Sheet,90,800,0.083,Vacuum,8640000,0,25,0,Air,0,0,,,2.24,250,970,,,804,572.7,8.5,,23.35
49,49,0,2,0,0,0,0,0,0,0,0,0,0,0,Sheet,90,800,0.083,Vacuum,8640000,0,400,1,Vacuum,360,0,,,,,970,,,843,556,10,,23.35
49,49,0,2,0,0,0,0,0,0,0,0,0,0,0,Sheet,90,800,0.083,Vacuum,8640000,0,400,16,Vacuum,360,0,,,,,970,,,735,470.7,5,,23.35
49,49,0,2,0,0,0,0,0,0,0,0,0,0,0,Sheet,90,800,0.083,Vacuum,8640000,0,400,48,Vacuum,360,0,,,,,970,,,667,521.7,5,,23.35
49,49,0,2,0,0,0,0,0,0,0,0,0,0,0,Sheet,90,800,0.083,Vacuum,8640000,0,650,16,Vacuum,360,0,,,2.29,680,970,,,579,436.4,3.5,,23.35
49,49,0,2,0,0,0,0,0,0,0,0,0,0,0,Sheet,90,25,0,Air,0,0,25,0,Air,0,0,,,,,970,,,1393,1382.7,2.8,,23.35
49,49,0,2,0,0,0,0,0,0,0,0,0,0,0,Sheet,90,800,0.083,Vacuum,8640000,0,25,0,Air,0,0,,,2.24,240,970,,,883,568.8,10,,23.35
49,49,0,2,0,0,0,0,0,0,0,0,0,0,0,Sheet,90,800,0.083,Vacuum,8640000,0,400,1,Vacuum,360,0,,,2.25,290,970,,,941,531.5,11,,23.35
49,49,0,2,0,0,0,0,0,0,0,0,0,0,0,Sheet,90,800,0.083,Vacuum,8640000,0,400,16,Vacuum,360,0,,,,,970,,,716,495.2,6,,23.35
49,49,0,2,0,0,0,0,0,0,0,0,0,0,0,Sheet,90,800,0.083,Vacuum,8640000,0,400,48,Vacuum,360,0,,,,,970,,,657,495.2,5,,23.35
49,49,0,2,0,0,0,0,0,0,0,0,0,0,0,Sheet,90,800,0.083,Vacuum,8640000,0,500,1,Vacuum,360,0,,,2.3,330,970,,,598,480.5,5,,23.35
49,49,0,2,0,0,0,0,0,0,0,0,0,0,0,Sheet,90,800,0.083,Vacuum,8640000,0,650,16,Vacuum,360,0,,,2.25,600,970,,,520,433.5,3.5,,23.35
49,49,0,2,0,0,0,0,0,0,0,0,0,0,0,Sheet,90,1050,0.083,Vacuum,8640000,0,25,0,Air,0,0,,,,,970,,,735,588.4,12,,23.35
49,49,0,2,0,0,0,0,0,0,0,0,0,0,0,Sheet,90,1050,0.083,Vacuum,8640000,0,400,1,Vacuum,360,0,,,,,970,,,794,507,13.5,,23.35
49,49,0,2,0,0,0,0,0,0,0,0,0,0,0,Sheet,90,25,0,Air,0,0,25,0,Air,0,0,,,2.15,2600,970,,,,,,,23.35
49,49,0,2,0,0,0,0,0,0,0,0,0,0,0,Sheet,90,800,0.083,Vacuum,4320000,0,25,0,Air,0,0,,,2.24,370,970,,,,,,,23.35
49,49,0,2,0,0,0,0,0,0,0,0,0,0,0,Sheet,90,25,0,Air,0,0,25,0,Air,0,0,,,2.27,1800,970,,,,,,,23.35
49,49,0,2,0,0,0,0,0,0,0,0,0,0,0,Sheet,90,800,0.033,Vacuum,4320000,0,25,0,Air,0,0,,,2.29,270,970,,,,,,,23.35
49,49,0,2,0,0,0,0,0,0,0,0,0,0,0,Sheet,90,800,0.083,Vacuum,4320000,0,25,0,Air,0,0,,,2.28,290,970,,,,,,,23.35
49,49,0,2,0,0,0,0,0,0,0,0,0,0,0,Sheet,90,800,0.083,Vacuum,4320000,0,500,1,Vacuum,360,0,,,2.31,280,970,,,,,,,23.35
49,49,0,2,0,0,0,0,0,0,0,0,0,0,0,Sheet,0,25,0,Air,0,0,25,0,Air,0,0,,,2.21,1300,970,,,,,,,23.35
49,49,0,2,0,0,0,0,0,0,0,0,0,0,0,Sheet,0,25,0,Air,0,0,500,1,Vacuum,360,0,,,2.23,1700,970,,,,,,,23.35
49,49,0,2,0,0,0,0,0,0,0,0,0,0,0,Sheet,0,25,0,Air,0,0,25,0,Air,0,0,,,2.12,920,970,,,,,,,23.35
49,49,0,2,0,0,0,0,0,0,0,0,0,0,0,Sheet,0,25,0,Air,0,0,500,1,Vacuum,360,0,,,2.28,1500,970,,,,,,,23.35
49,49,0,2,0,0,0,0,0,0,0,0,0,0,0,Sheet,0,25,0,Air,0,0,25,0,Air,0,0,,,2.23,600,970,,,,,,,23.35
49,49,0,2,0,0,0,0,0,0,0,0,0,0,0,Sheet,0,25,0,Air,0,0,500,1,Vacuum,360,0,,,2.22,760,970,,,,,,,23.35
100,0,0,0,0,0,0,0,0,0,0,0,0,0,0,Ingot,0,1000,,Vacuum,360,0,25,0,Air,0,0,,,,,768,,,,,,,0.42
97.15,2.85,0,0,0,0,0,0,0,0,0,0,0,0,0,Ingot,0,1000,,Vacuum,360,0,25,0,Air,0,0,,,,,806,,,,,,,1.4
95.25,4.75,0,0,0,0,0,0,0,0,0,0,0,0,0,Ingot,0,1000,,Vacuum,360,0,25,0,Air,0,0,,,,,820,,,,,,,2.04
94.3,5.7,0,0,0,0,0,0,0,0,0,0,0,0,0,Ingot,0,1000,,Vacuum,360,0,25,0,Air,0,0,,,,,832,,,,,,,2.37
91.1,8.9,0,0,0,0,0,0,0,0,0,0,0,0,0,Ingot,0,1000,,Vacuum,360,0,25,0,Air,0,0,,,,,851,,,,,,,3.45
90.5,9.5,0,0,0,0,0,0,0,0,0,0,0,0,0,Ingot,0,1000,,Vacuum,360,0,25,0,Air,0,0,,,,,870,,,,,,,3.65
84.7,15.3,0,0,0,0,0,0,0,0,0,0,0,0,0,Ingot,0,1000,,Vacuum,360,0,25,0,Air,0,0,,,,,930,,,,,,,5.61
60,40,0,0,0,0,0,0,0,0,0,0,0,0,0,Foil,0,1050,,Vacuum,4320000,0,600,,Vacuum,360,0,,,,,927,,,,,,,13.79
4.5,0,95.5,0,0,0,0,0,0,0,0,0,0,0,0,Bulk,0,25,0,Air,0,0,25,0,Air,0,0,,,,,410,,,,,,,13.32
19,0,81,0,0,0,0,0,0,0,0,0,0,0,0,Bulk,0,25,0,Air,0,0,25,0,Air,0,0,,,,,561,,,,,,,11.44
23,0,77,0,0,0,0,0,0,0,0,0,0,0,0,Bulk,0,25,0,Air,0,0,25,0,Air,0,0,,,,,603,,,,,,,10.92
50,0,50,0,0,0,0,0,0,0,0,0,0,0,0,Bulk,0,25,0,Air,0,0,25,0,Air,0,0,,,,,513,,,,,,,7.33
20,0,80,0,0,0,0,0,0,0,0,0,0,0,0,Ingot,0,700,1,Vacuum,4320000,0,25,0,Air,1,0,,,1.12,,567,,,,,,,11.31
19.5,0,78,0,0,0,0,2.5,0,0,0,0,0,0,0,Ingot,0,700,1,Vacuum,4320000,0,25,0,Air,2,0,,,1.15,,559,,,,,,,11.09
19,0,76,0,0,0,0,5,0,0,0,0,0,0,0,Ingot,0,700,1,Vacuum,4320000,0,25,0,Air,3,0,,,1.15,,513,,,,,,,10.86
18.5,0,74,0,0,0,0,7.5,0,0,0,0,0,0,0,Ingot,0,700,1,Vacuum,4320000,0,25,0,Air,4,0,,,1.13,,479,,,,,,,10.63
18,0,72,0,0,0,0,10,0,0,0,0,0,0,0,Ingot,0,700,1,Vacuum,4320000,0,25,0,Air,5,0,,,1.07,,399,,,,,,,10.41
40,0,60,0,0,0,0,0,0,0,0,0,0,0,0,Ingot,0,700,1,Vacuum,4320000,0,25,0,Air,6,0,,,1.57,,607,,,,,,,8.67
39,0,58.5,0,0,0,0,2.5,0,0,0,0,0,0,0,Ingot,0,700,1,Vacuum,4320000,0,25,0,Air,7,0,,,1.49,,579,,,,,,,8.51
38,0,57,0,0,0,0,5,0,0,0,0,0,0,0,Ingot,0,700,1,Vacuum,4320000,0,25,0,Air,8,0,,,1.42,,515,,,,,,,8.34
37,0,55.5,0,0,0,0,7.5,0,0,0,0,0,0,0,Ingot,0,700,1,Vacuum,4320000,0,25,0,Air,9,0,,,1.32,,437,,,,,,,8.18
36,0,54,0,0,0,0,10,0,0,0,0,0,0,0,Ingot,0,700,1,Vacuum,4320000,0,25,0,Air,10,0,,,1.2,,367,,,,,,,8.01
60,0,40,0,0,0,0,0,0,0,0,0,0,0,0,Ingot,0,700,1,Vacuum,4320000,0,25,0,Air,11,0,,,1.9,,375,,,,,,,5.98
58.5,0,39,0,0,0,0,2.5,0,0,0,0,0,0,0,Ingot,0,700,1,Vacuum,4320000,0,25,0,Air,12,0,,,1.7,,335,,,,,,,5.88
57,0,38,0,0,0,0,5,0,0,0,0,0,0,0,Ingot,0,700,1,Vacuum,4320000,0,25,0,Air,13,0,,,1.54,,275,,,,,,,5.78
55.5,0,37,0,0,0,0,7.5,0,0,0,0,0,0,0,Ingot,0,700,1,Vacuum,4320000,0,25,0,Air,14,0,,,1.32,,221,,,,,,,5.67
54,0,36,0,0,0,0,10,0,0,0,0,0,0,0,Ingot,0,700,1,Vacuum,4320000,0,25,0,Air,15,0,,,1.03,,123,,,,,,,5.57
100,0,0,0,0,0,0,0,0,0,0,0,0,0,0,Ingot,0,1000,12,Vacuum,4320000,0,25,0,Air,1,0,BCC,,2.2,,770,,,,,,,0.42
98.4,0,1.6,0,0,0,0,0,0,0,0,0,0,0,0,Ingot,0,1000,12,Vacuum,4320000,0,25,0,Air,2,0,BCC,,2.22,,768,,,,,,,0.65
97,0,3,0,0,0,0,0,0,0,0,0,0,0,0,Ingot,0,1000,12,Vacuum,4320000,0,25,0,Air,3,0,BCC,,2.24,,765,,,,,,,0.85
95.4,0,4.6,0,0,0,0,0,0,0,0,0,0,0,0,Ingot,0,1000,12,Vacuum,4320000,0,25,0,Air,4,0,BCC,,2.25,,760,,,,,,,1.07
93.6,0,6.4,0,0,0,0,0,0,0,0,0,0,0,0,Ingot,0,1000,12,Vacuum,4320000,0,25,0,Air,5,0,BCC,,2.27,,750,,,,,,,1.33
90.3,0,9.7,0,0,0,0,0,0,0,0,0,0,0,0,Ingot,0,1000,12,Vacuum,4320000,0,25,0,Air,6,0,BCC,,2.27,,745,,,,,,,1.79
90,0,10,0,0,0,0,0,0,0,0,0,0,0,0,Ingot,0,1000,12,Vacuum,4320000,0,25,0,Air,7,0,BCC,,2.26,,745,,,,,,,1.83
88,0,12,0,0,0,0,0,0,0,0,0,0,0,0,Ingot,0,1000,12,Vacuum,4320000,0,25,0,Air,8,0,BCC,,2.28,,720,,,,,,,2.11
81,0,19,0,0,0,0,0,0,0,0,0,0,0,0,Ingot,0,1000,12,Vacuum,4320000,0,25,0,Air,9,0,BCC,,2.23,,660,,,,,,,3.09
76,0,24,0,0,0,0,0,0,0,0,0,0,0,0,Ingot,0,1000,12,Vacuum,4320000,0,25,0,Air,10,0,BCC,,2.18,,610,,,,,,,3.78
69,0,31,0,0,0,0,0,0,0,0,0,0,0,0,Ingot,0,1000,12,Vacuum,4320000,0,25,0,Air,11,0,BCC,,2.03,,500,,,,,,,4.75
68,0,32,0,0,0,0,0,0,0,0,0,0,0,0,Ingot,0,1000,12,Vacuum,4320000,0,25,0,Air,12,0,BCC,,1.94,,500,,,,,,,4.88
69,0,31,0,0,0,0,0,0,0,0,0,0,0,0,Ingot,0,1000,12,Vacuum,4320000,0,25,0,Air,13,0,FCC,,1.26,,100,,,,,,,4.75
68,0,32,0,0,0,0,0,0,0,0,0,0,0,0,Ingot,0,1000,12,Vacuum,4320000,0,25,0,Air,14,0,FCC,,1.62,,156,,,,,,,4.88
65,0,35,0,0,0,0,0,0,0,0,0,0,0,0,Ingot,0,1000,12,Vacuum,4320000,0,25,0,Air,15,0,FCC,,1.78,,228,,,,,,,5.29
64,0,36,0,0,0,0,0,0,0,0,0,0,0,0,Ingot,0,1000,12,Vacuum,4320000,0,25,0,Air,16,0,FCC,,1.84,,250,,,,,,,5.43
59,0,41,0,0,0,0,0,0,0,0,0,0,0,0,Ingot,0,1000,12,Vacuum,4320000,0,25,0,Air,17,0,FCC,,1.87,,351,,,,,,,6.11
50,0,50,0,0,0,0,0,0,0,0,0,0,0,0,Ingot,0,1000,12,Vacuum,4320000,0,25,0,Air,18,0,FCC,,1.73,,511,,,,,,,7.33
40,0,60,0,0,0,0,0,0,0,0,0,0,0,0,Ingot,0,1000,12,Vacuum,4320000,0,25,0,Air,19,0,FCC,,1.53,,591,,,,,,,8.67
20,0,80,0,0,0,0,0,0,0,0,0,0,0,0,Ingot,0,1000,12,Vacuum,4320000,0,25,0,Air,20,0,FCC,,1.11,,570,,,,,,,11.31
0,0,100,0,0,0,0,0,0,0,0,0,0,0,0,Ingot,0,1000,12,Vacuum,4320000,0,25,0,Air,21,0,FCC,,0.65,,360,,,,,,,13.9
21.35,70.43,8.22,0,0,0,0,0,0,0,0,0,0,0,0,Ingot,0,25,0,Air,0,0,25,0,Air,0,0,,,1.95,,,,13.81,,,,,24.61
27.36,62.37,10.27,0,0,0,0,0,0,0,0,0,0,0,0,Ingot,0,25,0,Air,0,0,25,0,Air,0,0,,,2.06,,817,,12.04,,,,,22.32
35.94,50.08,13.98,0,0,0,0,0,0,0,0,0,0,0,0,Ingot,0,25,0,Air,0,0,25,0,Air,0,0,,,2.03,,758,,8.58,,,,,18.87
42.72,40.45,16.83,0,0,0,0,0,0,0,0,0,0,0,0,Ingot,0,25,0,Air,0,0,25,0,Air,0,0,,,2.05,,761,,10.24,,,,,16.14
50.34,31.26,18.4,0,0,0,0,0,0,0,0,0,0,0,0,Ingot,0,25,0,Air,0,0,25,0,Air,0,0,,,2.07,,759,,12.63,,,,,13.37
57.62,20.94,21.44,0,0,0,0,0,0,0,0,0,0,0,0,Ingot,0,25,0,Air,0,0,25,0,Air,0,0,,,2.23,,722,,15.11,,,,,10.39
66.42,11.26,22.32,0,0,0,0,0,0,0,0,0,0,0,0,Ingot,0,25,0,Air,0,0,25,0,Air,0,0,,,2.13,,637,,21.57,,,,,7.31
21.35,70.43,8.22,0,0,0,0,0,0,0,0,0,0,0,0,Ingot,0,500,24,Vacuum,360,0,25,0,Air,0,0,,,1.98,,,,13.41,,,,,24.61
27.36,62.37,10.27,0,0,0,0,0,0,0,0,0,0,0,0,Ingot,0,500,24,Vacuum,360,0,25,0,Air,0,0,,,2.01,,817,,10.71,,,,,22.32
35.94,50.08,13.98,0,0,0,0,0,0,0,0,0,0,0,0,Ingot,0,500,24,Vacuum,360,0,25,0,Air,0,0,,,2.04,,736,,8.57,,,,,18.87
42.72,40.45,16.83,0,0,0,0,0,0,0,0,0,0,0,0,Ingot,0,500,24,Vacuum,360,0,25,0,Air,0,0,,,2.19,,762,,8.77,,,,,16.14
50.34,31.26,18.4,0,0,0,0,0,0,0,0,0,0,0,0,Ingot,0,500,24,Vacuum,360,0,25,0,Air,0,0,,,2.08,,747,,11.42,,,,,13.37
57.62,20.94,21.44,0,0,0,0,0,0,0,0,0,0,0,0,Ingot,0,500,24,Vacuum,360,0,25,0,Air,0,0,,,2.16,,682,,17.44,,,,,10.39
66.42,11.26,22.32,0,0,0,0,0,0,0,0,0,0,0,0,Ingot,0,500,24,Vacuum,360,0,25,0,Air,0,0,,,2.18,,622,,33.57,,,,,7.31
21.35,70.43,8.22,0,0,0,0,0,0,0,0,0,0,0,0,Ingot,0,1220,2,Vacuum,4320000,0,25,0,Air,0,0,,,1.87,,,,10.66,,,,,24.61
27.36,62.37,10.27,0,0,0,0,0,0,0,0,0,0,0,0,Ingot,0,1220,2,Vacuum,4320000,0,25,0,Air,0,0,,,2.02,,817,,12.53,,,,,22.32
35.94,50.08,13.98,0,0,0,0,0,0,0,0,0,0,0,0,Ingot,0,1220,2,Vacuum,4320000,0,25,0,Air,0,0,,,1.98,,749,,17.6,,,,,18.87
42.72,40.45,16.83,0,0,0,0,0,0,0,0,0,0,0,0,Ingot,0,1220,2,Vacuum,4320000,0,25,0,Air,0,0,,,2.05,,757,,10.96,,,,,16.14
50.34,31.26,18.4,0,0,0,0,0,0,0,0,0,0,0,0,Ingot,0,1220,2,Vacuum,4320000,0,25,0,Air,0,0,,,2.12,,771,,120.57,,,,,13.37
57.62,20.94,21.44,0,0,0,0,0,0,0,0,0,0,0,0,Ingot,0,1220,2,Vacuum,4320000,0,25,0,Air,0,0,,,2.1,,694,,15.1,,,,,10.39
66.42,11.26,22.32,0,0,0,0,0,0,0,0,0,0,0,0,Ingot,0,1220,2,Vacuum,4320000,0,25,0,Air,0,0,,,2.12,,640,,22.66,,,,,7.31
0,65,35,0,0,0,0,0,0,0,0,0,0,0,0,TF,0,25,0,Air,0,0,25,0,Air,0,0,FCC,,1.2,2681.76,,,26,,,,,26.2
10,50,40,0,0,0,0,0,0,0,0,0,0,0,0,TF,0,25,0,Air,0,0,25,0,Air,0,0,FCC,,1.38,763.94,,,25,,,,,22.13
5,60,35,0,0,0,0,0,0,0,0,0,0,0,0,TF,0,25,0,Air,0,0,25,0,Air,0,0,FCC,,1.43,2626.06,,,24,,,,,24.64
10,60,30,0,0,0,0,0,0,0,0,0,0,0,0,TF,0,25,0,Air,0,0,25,0,Air,0,0,FCC,,1.68,445.63,,,23.6,,,,,24.03
5,70,25,0,0,0,0,0,0,0,0,0,0,0,0,TF,0,25,0,Air,0,0,25,0,Air,0,0,FCC,,1.69,795.77,,,20.6,,,,,26.54
20,50,30,0,0,0,0,0,0,0,0,0,0,0,0,TF,0,25,0,Air,0,0,25,0,Air,0,0,FCC + BCC,,1.86,246.69,,,25.5,,,,,20.88
15,60,25,0,0,0,0,0,0,0,0,0,0,0,0,TF,0,25,0,Air,0,0,25,0,Air,0,0,FCC,,1.85,326.27,,,22.9,,,,,23.41
10,70,20,0,0,0,0,0,0,0,0,0,0,0,0,TF,0,25,0,Air,0,0,25,0,Air,0,0,FCC,,1.85,604.79,,,24.7,,,,,25.93
30,40,30,0,0,0,0,0,0,0,0,0,0,0,0,TF,0,25,0,Air,0,0,25,0,Air,0,0,BCC + FCC,,2.08,986.76,,,20.2,,,,,17.69
20,60,20,0,0,0,0,0,0,0,0,0,0,0,0,TF,0,25,0,Air,0,0,25,0,Air,0,0,BCC + FCC,,1.78,350.14,,,18.7,,,,,22.79
10,80,10,0,0,0,0,0,0,0,0,0,0,0,0,TF,0,25,0,Air,0,0,25,0,Air,0,0,FCC + BCC,,1.79,716.2,,,21.6,,,,,27.82
35,40,25,0,0,0,0,0,0,0,0,0,0,0,0,TF,0,25,0,Air,0,0,25,0,Air,0,0,BCC,,1.86,779.86,,,16.3,,,,,17.05
30,50,20,0,0,0,0,0,0,0,0,0,0,0,0,TF,0,25,0,Air,0,0,25,0,Air,0,0,BCC,,2.34,875.35,,,19.7,,,,,19.61
25,60,15,0,0,0,0,0,0,0,0,0,0,0,0,TF,0,25,0,Air,0,0,25,0,Air,0,0,BCC + FCC,,2.1,1185.7,,,16.7,,,,,22.16
20,70,10,0,0,0,0,0,0,0,0,0,0,0,0,TF,0,25,0,Air,0,0,25,0,Air,0,0,BCC + FCC,,2.06,1320.99,,,14.3,,,,,24.69
15,80,5,0,0,0,0,0,0,0,0,0,0,0,0,TF,0,25,0,Air,0,0,25,0,Air,0,0,BCC + FCC,,1.99,1830.28,,,16,,,,,27.21
45,30,25,0,0,0,0,0,0,0,0,0,0,0,0,TF,0,25,0,Air,0,0,25,0,Air,0,0,BCC,,2.19,2681.76,,,16.5,,,,,13.82
40,40,20,0,0,0,0,0,0,0,0,0,0,0,0,TF,0,25,0,Air,0,0,25,0,Air,0,0,BCC,,2.17,3087.61,,,17.7,,,,,16.41
35,50,15,0,0,0,0,0,0,0,0,0,0,0,0,TF,0,25,0,Air,0,0,25,0,Air,0,0,BCC,,2.15,3326.34,,,15.2,,,,,18.98
30,60,10,0,0,0,0,0,0,0,0,0,0,0,0,TF,0,25,0,Air,0,0,25,0,Air,0,0,BCC,,2.21,3390,,,13.5,,,,,21.53
40,50,10,0,0,0,0,0,0,0,0,0,0,0,0,TF,0,25,0,Air,0,0,25,0,Air,0,0,BCC,,2.12,3843.59,,,,,,,,18.34
100,0,0,0,0,0,0,0,0,0,0,0,0,0,0,Sheet,,25,0,Air,0,0,25,0,Air,0,0,BCC,,2.15,70,771,5000,9.7,,,,,0.42
49,49,0,2,0,0,0,0,0,0,0,0,0,0,0,Sheet,,25,0,Air,0,0,25,0,Air,0,0,,,2.4,40,970,20000,40,,,,,23.35
50,0,50,0,0,0,0,0,0,0,0,0,0,0,0,Sheet,,25,0,Air,0,0,25,0,Air,0,0,,,1.6,8,530,40000,7,,,,,7.33
16.5,0,77,0,0,1.5,5,0,0,0,0,0,0,0,0,Sheet,,25,0,Air,0,0,25,0,Air,0,0,,,0.6,4,405,100000,56,,,,,11.28
15,0,80,0,5,0,0,0,0,0,0,0,0,0,0,Sheet,,25,0,Air,0,0,25,0,Air,0,0,,,0.8,0.5,566,300000,14.9,,,,,14.11
65,35,0,0,0,0,0,0,0,0,0,0,0,0,0,Sheet,,25,0,Air,0,0,25,0,Air,0,0,BCC,,2.45,,937,,8,,,,,12.16
20,0,80,0,0,0,0,0,0,0,0,0,0,0,0,Sheet,,25,0,Air,0,0,25,0,Air,0,0,FCC,,1.04,,570,,16,,,,,11.31
0,100,0,0,0,0,0,0,0,0,0,0,0,0,0,Sheet,,25,0,Air,0,0,25,0,Air,0,0,HCP,,1.81,,1120,,6.24,,,,,32.8
64.5,35,0,0,0,0.5,0,0,0,0,0,0,0,0,0,Sheet,,25,0,Air,0,0,25,0,Air,0,0,,,,1114.08,973,,,,,,,12.2
64.5,35,0,0,0,0.5,0,0,0,0,0,0,0,0,0,Sheet,,450,1,Hydrogen,360,0,25,0,Air,0,0,,,,2029.23,973,,,,,,,12.2
64.5,35,0,0,0,0.5,0,0,0,0,0,0,0,0,0,Sheet,,450,1,Hydrogen,360,0,25,0,Air,0,0,,,,2546.48,973,,,,,,,12.2
64.5,35,0,0,0,0.5,0,0,0,0,0,0,0,0,0,Sheet,,475,1,Hydrogen,360,0,25,0,Air,0,0,,,,3262.68,973,,,,,,,12.2
64.5,35,0,0,0,0.5,0,0,0,0,0,0,0,0,0,Sheet,,500,1,Hydrogen,360,0,25,0,Air,0,0,,,,4217.61,973,,,,,,,12.2
64.5,35,0,0,0,0.5,0,0,0,0,0,0,0,0,0,Sheet,,530,1,Hydrogen,360,0,25,0,Air,0,0,,,,4257.39,973,,23,,,,,12.2
64.5,35,0,0,0,0.5,0,0,0,0,0,0,0,0,0,Sheet,,560,1,Hydrogen,360,0,25,0,Air,0,0,,,,3819.72,973,,,,,,,12.2
64.5,35,0,0,0,0.5,0,0,0,0,0,0,0,0,0,Sheet,,600,1,Hydrogen,360,0,25,0,Air,0,0,,,,2466.9,973,,,,,,,12.2
64.5,35,0,0,0,0.5,0,0,0,0,0,0,0,0,0,Sheet,,810,1,Hydrogen,360,0,25,0,Air,0,0,,,,1949.65,973,,,,,,,12.2
100,0,0,0,0,0,0,0,0,0,0,0,0,0,0,Sheet,,1000,,Vacuum,360,0,25,0,Air,0,0,,,,79.58,771,7000,11,,,,,0.42
21.5,0,78.5,0,0,0,0,0,0,0,0,0,0,0,0,Sheet,,600,,Vacuum,144000,0,25,0,Air,0,0,,,,3.98,,105000,16,,,,,11.11
55,0,45,0,0,0,0,0,0,0,0,0,0,0,0,Sheet,,1000,,Vacuum,360,0,25,0,Air,0,0,,,,23.87,,23000,45,,,,,6.65
17.7,0,78.5,0,0,3.8,0,0,0,0,0,0,0,0,0,Sheet,,1000,,Vacuum,360,0,25,0,Air,0,0,,,,3.98,,62000,65,,,,,11.45
17.7,0,78.5,0,3.8,0,0,0,0,0,0,0,0,0,0,Sheet,,1000,,Vacuum,360,0,25,0,Air,0,0,,,,3.98,,75000,55,,,,,13.27
30,25,45,0,0,0,0,0,0,0,0,0,0,0,0,Sheet,,425,24,Vacuum,360,0,25,0,Air,0,0,,,,95.49,,2000,19,,,,,14.81
23,25,45,0,7,0,0,0,0,0,0,0,0,0,0,Sheet,,425,24,Vacuum,360,0,25,0,Air,0,0,,,,51.73,,3700,80,,,,,18.53
50,50,0,0,0,0,0,0,0,0,0,0,0,0,0,Sheet,,1000,,Vacuum,360,0,25,0,Air,0,0,,,,79.58,961,7900,6,,,,,17.05
100,0,0,0,0,0,0,0,0,0,0,0,0,0,0,Sheet,,1480,18,Hydrogen,360,0,880,18,Hydrogen,360,0,,,,2.39,771,340000,,,,,,0.42
55,0,45,0,0,0,0,0,0,0,0,0,0,0,0,Sheet,,1300,18,Hydrogen,360,0,25,0,Air,0,0,,,,1.15,471,227000,,,,,,6.65
35,0,65,0,0,0,0,0,0,0,0,0,0,0,0,Sheet,,1400,18,Hydrogen,360,0,650,1,Hydrogen,360,16,,,,0.95,610,610000,,,,,,9.33
21.5,0,78.5,0,0,0,0,0,0,0,0,0,0,0,0,Sheet,,600,,Vacuum,4320000,0,25,0,Air,0,0,,,,1.22,579,405000,,,,,,11.11
17.7,0,78.5,0,3.8,0,0,0,0,0,0,0,0,0,0,Sheet,,1400,,Hydrogen,360,0,25,0,Air,0,0,,,,,579,140000,,,,,,13.27
50,50,0,0,0,0,0,0,0,0,0,0,0,0,0,Sheet,,940,18,Hydrogen,360,0,25,0,Air,0,0,,,,15.92,961,37000,,,,,,17.05
50,50,0,0,0,0,0,0,0,0,0,0,0,0,0,Sheet,,940,6,Hydrogen,360,0,25,0,Air,0,0,,,,,961,29000,,,,,,17.05
30,25,45,0,0,0,0,0,0,0,0,0,0,0,0,Sheet,,1000,,Hydrogen,360,0,700,2.375,Hydrogen,360,14,,,,0.47,,189000,,,,,,14.81
73,27,0,0,0,0,0,0,0,0,0,0,0,0,0,Sheet,96,,,Vacuum,360,10,,,,,0,,,,31.67,958,,,,,,,9.51
65,35,0,0,0,0,0,0,0,0,0,0,0,0,0,Sheet,96,,,Vacuum,360,10,,,,,0,,,,19.18,973,,,,,,,12.16
57,43,0,0,0,0,0,0,0,0,0,0,0,0,0,Sheet,96,,,Vacuum,360,10,,,,,0,,,2.28,18.94,973,,,,,,,14.77
57,43,0,0,0,0,0,0,0,0,0,0,0,0,0,Sheet,96,,,Vacuum,360,0,,,,,0,,,,76.24,973,,,,,,,14.77
49.5,50.5,0,0,0,0,0,0,0,0,0,0,0,0,0,Ingot,0,800,,Vacuum,360,0,25,0,Air,0,0,,,2.38,,960,,,,,,,17.21
48.93,50.88,0,0,0,0,0,0,0,0,0,0,0,0.19,0,Ingot,0,800,,Vacuum,360,0,25,0,Air,0,0,,,2.37,,960,,,,,,,17.35
48.83,50.78,0,0,0,0,0,0,0,0,0,0,0,0.39,0,Ingot,0,800,,Vacuum,360,0,25,0,Air,0,0,,,2.37,,960,,,,,,,17.34
48.56,50.51,0,0,0,0,0,0,0,0,0,0,0,0.93,0,Ingot,0,800,,Vacuum,360,0,25,0,Air,0,0,,,2.34,,960,,,,,,,17.32
48.92,49.41,0,0,0,0,0,0,0,0,0,0,0,1.67,0,Ingot,0,800,,Vacuum,360,0,25,0,Air,0,0,,,2.29,,963,,,,,,,17.05
47.94,49.86,0,0,0,0,0,0,0,0,0,0,0,2.2,0,Ingot,0,800,,Vacuum,360,0,25,0,Air,0,0,,,2.27,,962,,,,,,,17.26
47.7,49.6,0,0,0,0,0,0,0,0,0,0,0,2.7,0,Ingot,0,800,,Vacuum,360,0,25,0,Air,0,0,,,2.25,,962,,,,,,,17.23
48.9,50.85,0,0.25,0,0,0,0,0,0,0,0,0,0,0,Ingot,0,800,,Vacuum,360,0,25,0,Air,0,0,,,2.37,,960,,,,,,,18.15
48.54,50.96,0,0.5,0,0,0,0,0,0,0,0,0,0,0,Ingot,0,800,,Vacuum,360,0,25,0,Air,0,0,,,2.34,,959,,,,,,,19.01
49.51,49.01,0,1.48,0,0,0,0,0,0,0,0,0,0,0,Ingot,0,800,,Vacuum,360,0,25,0,Air,0,0,,,2.29,,964,,,,,,,21.62
48.05,49.97,0,1.98,0,0,0,0,0,0,0,0,0,0,0,Ingot,0,800,,Vacuum,360,0,25,0,Air,0,0,,,2.27,,962,,,,,,,23.59
47.53,49.44,0,3.03,0,0,0,0,0,0,0,0,0,0,0,Ingot,0,800,,Vacuum,360,0,25,0,Air,0,0,,,2.2,,963,,,,,,,26.9
47.03,48.91,0,4.06,0,0,0,0,0,0,0,0,0,0,0,Ingot,0,800,,Vacuum,360,0,25,0,Air,0,0,,,2.15,,964,,,,,,,30.16
49.88,49.88,0,0,0,0.24,0,0,0,0,0,0,0,0,0,Ingot,0,800,,Vacuum,360,0,25,0,Air,0,0,,,2.36,,962,,,,,,,17.03
49.74,49.75,0,0,0,0.51,0,0,0,0,0,0,0,0,0,Ingot,0,800,,Vacuum,360,0,25,0,Air,0,0,,,2.35,,962,,,,,,,17.01
49.78,49.29,0,0,0,0.93,0,0,0,0,0,0,0,0,0,Ingot,0,800,,Vacuum,360,0,25,0,Air,0,0,,,2.33,,963,,,,,,,16.9
49.54,49.04,0,0,0,1.42,0,0,0,0,0,0,0,0,0,Ingot,0,800,,Vacuum,360,0,25,0,Air,0,0,,,2.28,,963,,,,,,,16.87
48.79,49.28,0,0,0,1.93,0,0,0,0,0,0,0,0,0,Ingot,0,800,,Vacuum,360,0,25,0,Air,0,0,,,2.22,,963,,,,,,,16.99
49.78,49.29,0,0,0,0,0,0.93,0,0,0,0,0,0,0,Ingot,0,800,,Vacuum,360,0,25,0,Air,0,0,,,2.38,,963,,,,,,,16.83
49.58,49.09,0,0,0,0,0,1.33,0,0,0,0,0,0,0,Ingot,0,800,,Vacuum,360,0,25,0,Air,0,0,,,2.39,,963,,,,,,,16.77
