Repository: Shakti-95/Data-and-Codes-for-Experimentally-Validated-Inverse-design-of-Multi-Property-Fe-Co-Ni-alloys

# Data and Codes for Experimentally Validated Inverse design of Multi-Property Fe-Co-Ni alloys

This repository contains the data and codes for the research work "_**Experimentally Validated Inverse design of Multi-Property Fe-Co-Ni alloys**_" authored by _Shakti P. Padhy, Varun Chaudhary, Yee-Fun Lim, Ruiming Zhu, Muang Thway, Kedar Hippalgaonkar, & Raju V. Ramanujan_ which is published in iScience (https://www.cell.com/iscience/fulltext/S2589-0042(24)00945-3).

This work addresses the challenge of using incomplete and heterogeneous data in materials science in terms of property measurements and different processing conditions of samples, respectively.

File: FeNiCo_db_2.csv (part 3 of 3)
Fe,Co,Ni,V,Mo,Cr,Cu,Mn,C,W,Ta,Nb,Al,Ti,Si,Type,PrcntRedArea,AnnTemp,AnnTime,AnnAtm,AnnCoolRate,AppMagField,ReannTemp,ReannTime,ReannTime,ReannCoolRate,AppMagField,Phase,GrainSize,Ms,Hc,Tc,MuMax,ER,TS,YS,Elong,HV,Cost
49.36,48.87,0,0,0,0,0,1.77,0,0,0,0,0,0,0,Ingot,0,800,,Vacuum,360,0,25,0,Air,0,0,,,2.4,,964,,,,,,,16.71
48.71,48.71,0,0,0,0,0,2.58,0,0,0,0,0,0,0,Ingot,0,800,,Vacuum,360,0,25,0,Air,0,0,,,2.41,,964,,,,,,,16.67
49.65,49.15,1.2,0,0,0,0,0,0,0,0,0,0,0,0,Ingot,0,800,,Vacuum,360,0,25,0,Air,0,0,,,2.38,,963,,,,,,,16.93
49.4,48.9,1.7,0,0,0,0,0,0,0,0,0,0,0,0,Ingot,0,800,,Vacuum,360,0,25,0,Air,0,0,,,2.39,,964,,,,,,,16.91
49.41,48.43,2.16,0,0,0,0,0,0,0,0,0,0,0,0,Ingot,0,800,,Vacuum,360,0,25,0,Air,0,0,,,2.39,,965,,,,,,,16.82
48.06,47.58,4.36,0,0,0,0,0,0,0,0,0,0,0,0,Ingot,0,800,,Vacuum,360,0,25,0,Air,0,0,,,2.41,,966,,,,,,,16.83
48.46,50.4,0,0,0,0,1.14,0,0,0,0,0,0,0,0,Ingot,0,800,,Vacuum,360,0,25,0,Air,0,0,,,2.35,,961,,,,,,,17.22
49.46,48.47,0,0,0,0,2.07,0,0,0,0,0,0,0,0,Ingot,0,800,,Vacuum,360,0,25,0,Air,0,0,,,2.33,,965,,,,,,,16.63
47.05,49.41,0,0,0,0,3.54,0,0,0,0,0,0,0,0,Ingot,0,800,,Vacuum,360,0,25,0,Air,0,0,,,2.3,,963,,,,,,,17
49,49,0,2,0,0,0,0,0,0,0,0,0,0,0,Sheet,90,650,2,Hydrogen,900,0,25,0,Air,0,0,,,,1671.13,970,,,,1233,8.2,,23.35
49,49,0,2,0,0,0,0,0,0,0,0,0,0,0,Sheet,90,660,2,Hydrogen,900,0,25,0,Air,0,0,,,,1535.85,970,,,,,,,23.35
49,49,0,2,0,0,0,0,0,0,0,0,0,0,0,Sheet,90,670,2,Hydrogen,900,0,25,0,Air,0,0,,,2.16,1400.56,970,,,,1047,11.8,,23.35
49,49,0,2,0,0,0,0,0,0,0,0,0,0,0,Sheet,90,680,2,Hydrogen,900,0,25,0,Air,0,0,,,,1185.7,970,,,,,,,23.35
49,49,0,2,0,0,0,0,0,0,0,0,0,0,0,Sheet,90,685,2,Hydrogen,900,0,25,0,Air,0,0,,,,711.83,970,,,,838,14.1,,23.35
49,49,0,2,0,0,0,0,0,0,0,0,0,0,0,Sheet,90,690,2,Hydrogen,900,0,25,0,Air,0,0,,,,755.99,970,,,,,,,23.35
49,49,0,2,0,0,0,0,0,0,0,0,0,0,0,Sheet,90,700,2,Hydrogen,900,0,25,0,Air,0,0,,,2.26,350.14,970,,,,629,12.4,,23.35
49,49,0,2,0,0,0,0,0,0,0,0,0,0,0,Sheet,90,710,2,Hydrogen,900,0,25,0,Air,0,0,,,,127.32,970,,,,477,8.2,,23.35
49,49,0,2,0,0,0,0,0,0,0,0,0,0,0,Sheet,90,720,2,Hydrogen,900,0,25,0,Air,0,0,,,,113.8,970,,,,,,,23.35
49,49,0,2,0,0,0,0,0,0,0,0,0,0,0,Sheet,90,730,2,Hydrogen,900,0,25,0,Air,0,0,,,,113,970,,,,,,,23.35
49,49,0,2,0,0,0,0,0,0,0,0,0,0,0,Sheet,90,740,2,Hydrogen,900,0,25,0,Air,0,0,,,,96.29,970,,,,,,,23.35
49,49,0,2,0,0,0,0,0,0,0,0,0,0,0,Sheet,90,750,2,Hydrogen,900,0,25,0,Air,0,0,,,,95.49,970,,,,,,,23.35
49,49,0,2,0,0,0,0,0,0,0,0,0,0,0,Sheet,90,760,2,Hydrogen,900,0,25,0,Air,0,0,,,2.3,95.49,970,,,,414,7.2,,23.35
70.1,6.8,17.7,0,3,0,0,0,0,0,0,0,0,2.4,0,Sintered,0,1300,1,Vacuum,360,0,25,0,Air,0,0,,,,,,,,559,382,1,169,7.31
70.1,6.8,17.7,0,3,0,0,0,0,0,0,0,0,2.4,0,Sintered,0,1300,1,Vacuum,360,0,480,3,Argon,360,0,,,,,,,,804,588,0.7,277,7.31
70.1,6.8,17.7,0,3,0,0,0,0,0,0,0,0,2.4,0,Sintered,0,1300,2,Vacuum,360,0,480,3,Argon,360,0,,,,,,,,1040,834,0.6,293,7.31
70.1,6.8,17.7,0,3,0,0,0,0,0,0,0,0,2.4,0,Sintered,0,1300,4,Vacuum,360,0,480,3,Argon,360,0,,,,,,,,1079,814,0.4,320,7.31
70.1,6.8,17.7,0,3,0,0,0,0,0,0,0,0,2.4,0,Sintered,0,1300,8,Vacuum,360,0,480,3,Argon,360,0,,,,,,,,1265,1187,0.4,360,7.31
70.1,6.8,17.7,0,3,0,0,0,0,0,0,0,0,2.4,0,Sintered,0,1150,1,Vacuum,360,0,480,3,Argon,360,0,,,,,,,,490,382,0.6,195,7.31
70.1,6.8,17.7,0,3,0,0,0,0,0,0,0,0,2.4,0,Sintered,0,1200,1,Vacuum,360,0,480,3,Argon,360,0,,,,,,,,637,510,0.4,218,7.31
70.1,6.8,17.7,0,3,0,0,0,0,0,0,0,0,2.4,0,Sintered,0,1350,1,Vacuum,360,0,480,3,Argon,360,0,,,,,,,,834,618,0.6,278,7.31
70.1,6.8,17.7,0,3,0,0,0,0,0,0,0,0,2.4,0,Sintered,0,1300,1,Hydrogen,360,0,480,3,Argon,360,0,,,,,,,,775,598,0.7,208,7.31
70.1,6.8,17.7,0,3,0,0,0,0,0,0,0,0,2.4,0,Sintered,0,1300,2,Hydrogen,360,0,480,3,Argon,360,0,,,,,,,,598,530,0.3,252,7.31
70.1,6.8,17.7,0,3,0,0,0,0,0,0,0,0,2.4,0,Sintered,0,1300,4,Hydrogen,360,0,480,3,Argon,360,0,,,,,,,,883,677,0.4,255,7.31
70.1,6.8,17.7,0,3,0,0,0,0,0,0,0,0,2.4,0,Sintered,0,1300,8,Hydrogen,360,0,480,3,Argon,360,0,,,,,,,,1187,990,0.5,270,7.31
85,0,11.6,0,1.2,0,1.8,0,0,0,0,0,0,0.4,0,Sintered,0,1300,1,Vacuum,360,0,480,3,Argon,360,0,,,,,,,,863,706,4,220,2.99
85,0,11.6,0,1.2,0,1.8,0,0,0,0,0,0,0.4,0,Sintered,0,1300,2,Vacuum,360,0,480,3,Argon,360,0,,,,,,,,863,726,4,218,2.99
85,0,11.6,0,1.2,0,1.8,0,0,0,0,0,0,0.4,0,Sintered,0,1300,4,Vacuum,360,0,480,3,Argon,360,0,,,,,,,,863,745,3.7,220,2.99
85,0,11.6,0,1.2,0,1.8,0,0,0,0,0,0,0.4,0,Sintered,0,1300,8,Vacuum,360,0,480,3,Argon,360,0,,,,,,,,883,755,6.4,228,2.99
85,0,11.6,0,1.2,0,1.8,0,0,0,0,0,0,0.4,0,Sintered,0,1300,1,Hydrogen,360,0,480,3,Argon,360,0,,,,,,,,912,745,2.2,232,2.99
85,0,11.6,0,1.2,0,1.8,0,0,0,0,0,0,0.4,0,Sintered,0,1300,2,Hydrogen,360,0,480,3,Argon,360,0,,,,,,,,941,775,3.2,240,2.99
85,0,11.6,0,1.2,0,1.8,0,0,0,0,0,0,0.4,0,Sintered,0,1300,4,Hydrogen,360,0,480,3,Argon,360,0,,,,,,,,990,804,4.1,265,2.99
85,0,11.6,0,1.2,0,1.8,0,0,0,0,0,0,0.4,0,Sintered,0,1300,8,Hydrogen,360,0,480,3,Argon,360,0,,,,,,,,1020,834,5.9,272,2.99
83.4,0,11.5,0,1.2,0,1.8,0,0,0,0,0,2.1,0,0,Sintered,0,1300,1,Vacuum,360,0,25,0,Air,0,0,,,,,,,,402,343,0.5,146,2.98
83.4,0,11.5,0,1.2,0,1.8,0,0,0,0,0,2.1,0,0,Sintered,0,1300,1,Vacuum,360,0,480,3,Argon,360,0,,,,,,,,510,481,0.4,201,2.98
81.6,0,11.4,0,1.2,0,1.8,0,0,0,0,0,0,0,4,Sintered,0,1300,1,Vacuum,360,0,25,0,Air,0,0,,,,,,,,863,588,2.6,217,3
81.6,0,11.4,0,1.2,0,1.8,0,0,0,0,0,0,0,4,Sintered,0,1300,1,Vacuum,360,0,480,3,Argon,360,0,,,,,,,,941,726,0.9,285,3
81.6,0,11.4,0,1.2,0,1.8,0,0,0,0,0,0,0,4,Sintered,0,1300,1,Hydrogen,360,0,480,3,Argon,360,0,,,,,,,,883,559,0.5,316,3
82.5,0,11.4,0,1.7,0,0,0,0,0,0,0,0,0.4,4,Sintered,0,1300,1,Vacuum,360,0,25,0,Air,0,0,,,,,,,,863,569,2.2,223,3.27
82.5,0,11.4,0,1.7,0,0,0,0,0,0,0,0,0.4,4,Sintered,0,1300,1,Vacuum,360,0,480,3,Argon,360,0,,,,,,,,1079,853,2.4,275,3.27
82.5,0,11.4,0,1.7,0,0,0,0,0,0,0,0,0.4,4,Sintered,0,1300,1,Hydrogen,360,0,480,3,Argon,360,0,,,,,,,,1098,883,1.8,290,3.27
81.7,0,11.1,0,0,0,0,0,0,0,0,0,0,0.4,6.8,Sintered,0,1300,1,Vacuum,360,0,25,0,Air,0,0,,,,,,,,932,637,1.8,220,2.13
81.7,0,11.1,0,0,0,0,0,0,0,0,0,0,0.4,6.8,Sintered,0,1300,1,Vacuum,360,0,480,3,Argon,360,0,,,,,,,,932,834,0.5,263,2.13
81.7,0,11.1,0,0,0,0,0,0,0,0,0,0,0.4,6.8,Sintered,0,1300,1,Hydrogen,360,0,480,3,Argon,360,0,,,,,,,,863,834,0.5,245,2.13
81.6,0,11.5,0,1.2,5.4,0,0,0,0,0,0,0.2,0.1,0,Sintered,0,1300,1,Vacuum,360,0,25,0,Air,0,0,,,,,,,,726,382,2.1,161,3.31
81.6,0,11.5,0,1.2,5.4,0,0,0,0,0,0,0.2,0.1,0,Sintered,0,1300,1,Vacuum,360,0,480,3,Argon,360,0,,,,,,,,726,510,1.6,183,3.31
81.6,0,11.5,0,1.2,5.4,0,0,0,0,0,0,0.2,0.1,0,Sintered,0,1300,1,Hydrogen,360,0,480,3,Argon,360,0,,,,,,,,647,431,2.1,198,3.31
70.7,6.8,17.7,0,3,0,0,0,0,0,0,0,0,1.8,0,Sintered,0,1300,2,Vacuum,360,0,480,3,Argon,360,0,,,,,,,,1069,834,1.3,278,7.25
71.3,6.8,17.7,0,3,0,0,0,0,0,0,0,0,1.2,0,Sintered,0,1300,2,Vacuum,360,0,480,3,Argon,360,0,,,,,,,,1020,834,1.3,305,7.19
71.8,6.9,17.7,0,3,0,0,0,0,0,0,0,0,0.6,0,Sintered,0,1300,2,Vacuum,360,0,480,3,Argon,360,0,,,,,,,,1147,853,2.3,338,7.16
72.6,6.8,17.6,0,2.4,0,0,0,0,0,0,0,0,0.6,0,Sintered,0,1300,2,Vacuum,360,0,480,3,Argon,360,0,,,,,,,,1216,1049,2.9,361,6.75
73.3,6.8,17.5,0,1.8,0,0,0,0,0,0,0,0,0.6,0,Sintered,0,1300,2,Vacuum,360,0,480,3,Argon,360,0,,,,,,,,1147,1000,3.7,352,6.36
74.9,6.8,14.7,0,3,0,0,0,0,0,0,0,0,0.6,0,Sintered,0,1300,2,Vacuum,360,0,480,3,Argon,360,0,,,,,,,,1285,1069,2.5,361,6.73
76.2,6.8,14.6,0,1.8,0,0,0,0,0,0,0,0,0.6,0,Sintered,0,1300,2,Vacuum,360,0,480,3,Argon,360,0,,,,,,,,1147,990,3.5,305,5.97
86.9,0,9.7,0,1.2,0,1.8,0,0,0,0,0,0,0.4,0,Sintered,0,1300,1,Vacuum,360,0,480,3,Argon,360,0,,,,,,,,785,647,3.5,220,2.73
86,0,10.6,0,1.2,0,1.8,0,0,0,0,0,0,0.4,0,Sintered,0,1300,1,Vacuum,360,0,480,3,Argon,360,0,,,,,,,,814,677,4.2,223,2.86
84,0,12.6,0,1.2,0,1.8,0,0,0,0,0,0,0.4,0,Sintered,0,1300,1,Vacuum,360,0,480,3,Argon,360,0,,,,,,,,863,745,3.7,253,3.13
82.1,0,14.5,0,1.2,0,1.8,0,0,0,0,0,0,0.4,0,Sintered,0,1300,1,Vacuum,360,0,480,3,Argon,360,0,,,,,,,,863,726,4.3,227,3.39
84.3,0,11.7,0,1.8,0,1.8,0,0,0,0,0,0,0.4,0,Sintered,0,1300,1,Vacuum,360,0,480,3,Argon,360,0,,,,,,,,834,706,5.4,230,3.4
83.7,0,11.7,0,2.4,0,1.8,0,0,0,0,0,0,0.4,0,Sintered,0,1300,1,Vacuum,360,0,480,3,Argon,360,0,,,,,,,,814,726,2.2,248,3.78
85.2,0,11.6,0,1.2,0,1.8,0,0,0,0,0,0,0.2,0,Sintered,0,1300,1,Vacuum,360,0,480,3,Argon,360,0,,,,,,,,677,637,6.8,,2.98
85.3,0,11.6,0,1.2,0,1.8,0,0,0,0,0,0,0.1,0,Sintered,0,1300,1,Vacuum,360,0,480,3,Argon,360,0,,,,,,,,853,726,5.1,223,2.97
82.1,0,11.4,0,1.2,0,1.3,0,0,0,0,0,0,0,4,Sintered,0,1300,1,Vacuum,360,0,480,3,Argon,360,0,,,,,,,,804,775,0.3,266,2.97
81.2,0,11.4,0,1.2,0,2.2,0,0,0,0,0,0,0,4,Sintered,0,1300,1,Vacuum,360,0,480,3,Argon,360,0,,,,,,,,912,726,0.7,283,3.03
82.6,0,11.4,0,1.2,0,1.8,0,0,0,0,0,0,0,3,Sintered,0,1300,1,Vacuum,360,0,480,3,Argon,360,0,,,,,,,,961,834,0.9,268,2.99
80.9,0,11.3,0,1.2,0,1.7,0,0,0,0,0,0,0,4.9,Sintered,0,1300,1,Vacuum,360,0,480,3,Argon,360,0,,,,,,,,990,922,0.5,303,3
83.1,0,11.3,0,0,0,1.7,0,0,0,0,0,0,0,3.9,Sintered,0,1300,1,Vacuum,360,0,480,3,Argon,360,0,,,,,,,,922,804,3.6,236,2.18
80.3,0,14.1,0,0,0,1.7,0,0,0,0,0,0,0,3.9,Sintered,0,1300,1,Vacuum,360,0,480,3,Argon,360,0,,,,,,,,961,863,3,252,2.58
82.7,0,11.3,0,0,0,1.7,0,0,0,0,0,0,0.4,3.9,Sintered,0,1300,1,Vacuum,360,0,480,3,Argon,360,0,,,,,,,,922,804,2.8,249,2.22
80.7,0,11.3,0,1.7,0,0,0,0,0,0,0,0,0.4,5.9,Sintered,0,1300,1,Vacuum,360,0,480,3,Argon,360,0,,,,,,,,1098,990,0.4,338,3.29
81.4,0,11.2,0,1.1,0,0,0,0,0,0,0,0,0.4,5.9,Sintered,0,1300,1,Vacuum,360,0,480,3,Argon,360,0,,,,,,,,1098,941,0.8,282,2.88
82.7,0,11.1,0,0,0,0,0,0,0,0,0,0,0.4,5.8,Sintered,0,1300,1,Vacuum,360,0,480,3,Argon,360,0,,,,,,,,971,863,4,263,2.11
83.5,0,11.2,0,0,0,0,0,0,0,0,0,0,0.4,4.9,Sintered,0,1300,1,Vacuum,360,0,480,3,Argon,360,0,,,,,,,,912,804,4.5,253,2.11
79.8,0,14,0,0,0,0,0,0,0,0,0,0,0.4,5.8,Sintered,0,1300,1,Vacuum,360,0,480,3,Argon,360,0,,,,,,,,1049,922,3.1,275,2.53
93.77,0,0,0,0,0,0,0,0,0,0,0,6.23,0,0,Ingot,0,1100,72,Vacuum,360,0,900,3,Vacuum,4320000,0,,,2.03,,764,,,,,,,0.47
92.8,0,0,0,0,0,0,0,0,0,0,0,7.2,0,0,Ingot,0,1100,72,Vacuum,360,0,900,3,Vacuum,4320000,0,,,2.01,,765,,,,,,,0.47
90,0,0,0,0,0,0,0,0,0,0,0,10,0,0,Ingot,0,1100,72,Vacuum,360,0,900,3,Vacuum,4320000,0,,,1.94,,749,,,,,,,0.49
93.17,0,0,0,0,0,0,0,0,0,0,0,0,0,6.83,Ingot,0,1100,72,Vacuum,360,0,900,3,Vacuum,4320000,0,,,2.01,,749,,,,,,,0.47
90.55,0,0,0,0,0,0,0,0,0,0,0,0,0,9.45,Ingot,0,1100,72,Vacuum,360,0,900,3,Vacuum,4320000,0,,,1.93,,737.5,,,,,,,0.49
0,95.43,0,0,0,0,0,0,0,0,0,0,0,0,4.57,Ingot,0,1100,72,Vacuum,360,0,25,0,Air,0,0,,,1.56,,957,,,,,,,32.11
0,97.74,0,0,0,0,0,0,0,0,0,0,0,0,2.26,Ingot,0,1100,72,Vacuum,360,0,25,0,Air,0,0,,,1.7,,1042.5,,,,,,,32.46
0,98,0,0,0,0,0,0,0,0,0,0,2,0,0,Ingot,0,1100,72,Vacuum,360,0,25,0,Air,0,0,,,1.74,,1048,,,,,,,32.51
0,96.6,0,0,0,0,0,0,0,0,0,0,3.4,0,0,Ingot,0,1100,72,Vacuum,360,0,25,0,Air,0,0,,,1.65,,994,,,,,,,32.31
0,95.5,0,0,0,0,0,0,0,0,0,0,4.5,0,0,Ingot,0,1100,72,Vacuum,360,0,25,0,Air,0,0,,,1.58,,964,,,,,,,32.15
12,85,0,0,0,0,0,0,0,0,0,3,0,0,0,Wire,90,900,0.5,Hydrogen,360,0,25,0,Hydrogen,360,0,,,1.6,954.93,992,,,,,,,31.06
12,85,0,0,0,0,0,0,0,0,0,3,0,0,0,Wire,90,1000,0.5,Hydrogen,360,0,25,0,Hydrogen,360,0,,,1.64,719.38,992,,,,,,,31.06
12,85,0,0,0,0,0,0,0,0,0,3,0,0,0,Wire,90,1100,0.5,Hydrogen,360,0,25,0,Hydrogen,360,0,,,1.62,544.31,992,,,,,,,31.06
12,85,0,0,0,0,0,0,0,0,0,3,0,0,0,Wire,90,900,0.5,Hydrogen,360,0,500,1,Hydrogen,360,0,,,1.59,1002.68,992,,,,,,,31.06
12,85,0,0,0,0,0,0,0,0,0,3,0,0,0,Wire,90,1000,0.5,Hydrogen,360,0,500,1,Hydrogen,360,0,,,1.62,736.89,992,,,,,,,31.06
12,85,0,0,0,0,0,0,0,0,0,3,0,0,0,Wire,90,1100,0.5,Hydrogen,360,0,500,1,Hydrogen,360,0,,,1.63,550.68,992,,,,,,,31.06
12,85,0,0,0,0,0,0,0,0,0,3,0,0,0,Wire,90,900,0.5,Hydrogen,360,0,600,1,Hydrogen,360,0,,,1.57,1241.41,992,,,,,,,31.06
12,85,0,0,0,0,0,0,0,0,0,3,0,0,0,Wire,90,1000,0.5,Hydrogen,360,0,600,1,Hydrogen,360,0,,,1.6,1130,992,,,,,,,31.06
12,85,0,0,0,0,0,0,0,0,0,3,0,0,0,Wire,90,1100,0.5,Hydrogen,360,0,600,1,Hydrogen,360,0,,,1.64,875.35,992,,,,,,,31.06
12,85,0,0,0,0,0,0,0,0,0,3,0,0,0,Wire,90,900,0.5,Hydrogen,360,0,650,1,Hydrogen,360,0,,,1.56,1323.37,992,,,,,,,31.06
12,85,0,0,0,0,0,0,0,0,0,3,0,0,0,Wire,90,1000,0.5,Hydrogen,360,0,650,1,Hydrogen,360,0,,,1.6,1266.08,992,,,,,,,31.06
12,85,0,0,0,0,0,0,0,0,0,3,0,0,0,Wire,90,1100,0.5,Hydrogen,360,0,650,1,Hydrogen,360,0,,,1.61,1220.72,992,,,,,,,31.06
12,85,0,0,0,0,0,0,0,0,0,3,0,0,0,Wire,90,900,0.5,Hydrogen,360,0,700,1,Hydrogen,360,0,,,1.5,1297.11,992,,,,,,,31.06
12,85,0,0,0,0,0,0,0,0,0,3,0,0,0,Wire,90,1000,0.5,Hydrogen,360,0,700,1,Hydrogen,360,0,,,1.55,1462.63,992,,,,,,,31.06
12,85,0,0,0,0,0,0,0,0,0,3,0,0,0,Wire,90,1100,0.5,Hydrogen,360,0,700,1,Hydrogen,360,0,,,1.59,1597.92,992,,,,,,,31.06
12,85,0,0,0,0,0,0,0,0,0,3,0,0,0,Wire,90,900,0.5,Hydrogen,360,0,750,1,Hydrogen,360,0,,,1.47,1262.1,992,,,,,,,31.06
12,85,0,0,0,0,0,0,0,0,0,3,0,0,0,Wire,90,1000,0.5,Hydrogen,360,0,750,1,Hydrogen,360,0,,,1.52,1414.89,992,,,,,,,31.06
12,85,0,0,0,0,0,0,0,0,0,3,0,0,0,Wire,90,1100,0.5,Hydrogen,360,0,750,1,Hydrogen,360,0,,,1.57,1634.52,992,,,,,,,31.06
12,85,0,0,0,0,0,0,0,0,0,3,0,0,0,Wire,90,900,0.5,Hydrogen,360,0,800,1,Hydrogen,360,0,,,1.46,1124.43,992,,,,,,,31.06
12,85,0,0,0,0,0,0,0,0,0,3,0,0,0,Wire,90,1000,0.5,Hydrogen,360,0,800,1,Hydrogen,360,0,,,1.5,1211.96,992,,,,,,,31.06
12,85,0,0,0,0,0,0,0,0,0,3,0,0,0,Wire,90,1100,0.5,Hydrogen,360,0,800,1,Hydrogen,360,0,,,1.52,1452.29,992,,,,,,,31.06
12,85,0,0,0,0,0,0,0,0,0,3,0,0,0,Wire,90,900,0.5,Hydrogen,360,0,900,1,Hydrogen,360,0,,,1.45,806.92,992,,,,,,,31.06
12,85,0,0,0,0,0,0,0,0,0,3,0,0,0,Wire,90,1000,0.5,Hydrogen,360,0,900,1,Hydrogen,360,0,,,1.5,806.92,992,,,,,,,31.06
12,85,0,0,0,0,0,0,0,0,0,3,0,0,0,Wire,90,1100,0.5,Hydrogen,360,0,900,1,Hydrogen,360,0,,,1.5,1071.91,992,,,,,,,31.06
12,85,0,0,0,0,0,0,0,0,0,3,0,0,0,Wire,90,900,0.5,Hydrogen,360,0,1000,1,Hydrogen,360,0,,,1.46,327.86,992,,,,,,,31.06
12,85,0,0,0,0,0,0,0,0,0,3,0,0,0,Wire,90,1000,0.5,Hydrogen,360,0,1000,1,Hydrogen,360,0,,,1.5,327.86,992,,,,,,,31.06
12,85,0,0,0,0,0,0,0,0,0,3,0,0,0,Wire,90,1100,0.5,Hydrogen,360,0,1000,1,Hydrogen,360,0,,,1.5,370.04,992,,,,,,,31.06
0,100,0,0,0,0,0,0,0,0,0,0,0,0,0,Sheet,30,980,0.5,Hydrogen,360,0,25,0,Air,0,0,,,,,1120,,,852,447,16,226,32.8
0.5,99.5,0,0,0,0,0,0,0,0,0,0,0,0,0,Sheet,30,980,0.5,Hydrogen,360,0,25,0,Air,0,0,,,,,,,,885,435,23,,32.65
1,99,0,0,0,0,0,0,0,0,0,0,0,0,0,Sheet,30,980,0.5,Hydrogen,360,0,25,0,Air,0,0,,,,,,,,796,478,7,,32.49
1.5,98.5,0,0,0,0,0,0,0,0,0,0,0,0,0,Sheet,30,980,0.5,Hydrogen,360,0,25,0,Air,0,0,,,,,,,,832,424,27,,32.34
2,98,0,0,0,0,0,0,0,0,0,0,0,0,0,Sheet,30,980,0.5,Hydrogen,360,0,25,0,Air,0,0,,,,,,,,823,434,26,197,32.19
3,97,0,0,0,0,0,0,0,0,0,0,0,0,0,Sheet,30,980,0.5,Hydrogen,360,0,25,0,Air,0,0,,,,,,,,737,,36,,31.88
4,96,0,0,0,0,0,0,0,0,0,0,0,0,0,Sheet,30,980,0.5,Hydrogen,360,0,25,0,Air,0,0,,,,,,,,705,,43,177,31.57
5,95,0,0,0,0,0,0,0,0,0,0,0,0,0,Sheet,30,980,0.5,Hydrogen,360,0,25,0,Air,0,0,,,,,,,,647,272,53,163,31.26
6,94,0,0,0,0,0,0,0,0,0,0,0,0,0,Sheet,30,980,0.5,Hydrogen,360,0,25,0,Air,0,0,,,,,,,,619,239,51,163,30.95
7,93,0,0,0,0,0,0,0,0,0,0,0,0,0,Sheet,30,980,0.5,Hydrogen,360,0,25,0,Air,0,0,,,,,,,,590,222,56,137,30.64
8,92,0,0,0,0,0,0,0,0,0,0,0,0,0,Sheet,30,980,0.5,Hydrogen,360,0,25,0,Air,0,0,,,,,,,,570,214,53,133,30.34
9,91,0,0,0,0,0,0,0,0,0,0,0,0,0,Sheet,30,980,0.5,Hydrogen,360,0,25,0,Air,0,0,,,,,,,,543,216,54,,30.03
10,90,0,0,0,0,0,0,0,0,0,0,0,0,0,Sheet,30,980,0.5,Hydrogen,360,0,25,0,Air,0,0,,,,,,,,524,197,50,128,29.72
11,89,0,0,0,0,0,0,0,0,0,0,0,0,0,Sheet,30,980,0.5,Hydrogen,360,0,25,0,Air,0,0,,,,,,,,513,210,46,,29.41
12.5,87.5,0,0,0,0,0,0,0,0,0,0,0,0,0,Sheet,30,980,0.5,Hydrogen,360,0,25,0,Air,0,0,,,,,,,,492,203,46,,28.94
15,85,0,0,0,0,0,0,0,0,0,0,0,0,0,Sheet,30,980,0.5,Hydrogen,360,0,25,0,Air,0,0,,,,,,,,502,,44,124,28.16
86,10,4,0,0,0,0,0,0,0,0,0,0,0,0,TF,0,25,0,Air,0,0,25,0,Air,0,0,BCC,,,,771,,,,,,537,4.38
86,10,4,0,0,0,0,0,0,0,0,0,0,0,0,TF,0,400,2,Argon,360,0,25,0,Air,0,0,BCC,,,,771,,,,,,471,4.38
54,36,10,0,0,0,0,0,0,0,0,0,0,0,0,TF,0,25,0,Air,0,0,25,0,Air,0,0,BCC,,,,946,,,,,,519,13.81
54,36,10,0,0,0,0,0,0,0,0,0,0,0,0,TF,0,400,2,Argon,360,0,25,0,Air,0,0,BCC,,,,946,,,,,,452,13.81
41,33,26,0,0,0,0,0,0,0,0,0,0,0,0,TF,0,25,0,Air,0,0,25,0,Air,0,0,FCC + BCC,,,,,,,,,,351,14.92
41,33,26,0,0,0,0,0,0,0,0,0,0,0,0,TF,0,400,2,Argon,360,0,25,0,Air,0,0,FCC + BCC,,,,,,,,,,393,14.92
34,28,38,0,0,0,0,0,0,0,0,0,0,0,0,TF,0,25,0,Air,0,0,25,0,Air,0,0,FCC,,,,,,,,,,324,14.87
34,28,38,0,0,0,0,0,0,0,0,0,0,0,0,TF,0,400,2,Argon,360,0,25,0,Air,0,0,FCC,,,,,,,,,,332,14.87
19,17,64,0,0,0,0,0,0,0,0,0,0,0,0,TF,0,25,0,Air,0,0,25,0,Air,0,0,FCC,,,,355,,,,,,341,14.7
19,17,64,0,0,0,0,0,0,0,0,0,0,0,0,TF,0,400,2,Argon,360,0,25,0,Air,0,0,FCC,,,,355,,,,,,341,14.7
22,68,10,0,0,0,0,0,0,0,0,0,0,0,0,TF,0,25,0,Air,0,0,25,0,Air,0,0,BCC,,,,1120,,,,,,381,24.06
22,68,10,0,0,0,0,0,0,0,0,0,0,0,0,TF,0,400,2,Argon,360,0,25,0,Air,0,0,BCC,,,,1120,,,,,,371,24.06
3,93,4,0,0,0,0,0,0,0,0,0,0,0,0,TF,0,25,0,Air,0,0,25,0,Air,0,0,HCP,,,,1120,,,,,,241,31.12
3,93,4,0,0,0,0,0,0,0,0,0,0,0,0,TF,0,400,2,Argon,360,0,25,0,Air,0,0,HCP,,,,1120,,,,,,241,31.12
100,0,0,0,0,0,0,0,0,0,0,0,0,0,0,TF,0,25,0,Air,0,0,25,0,Air,0,0,,,,,771,,,,,,203,0.42
0,100,0,0,0,0,0,0,0,0,0,0,0,0,0,TF,0,25,0,Air,0,0,25,0,Air,0,0,HCP,,,,1120,,,,,,149,32.8
0,0,100,0,0,0,0,0,0,0,0,0,0,0,0,TF,0,25,0,Air,0,0,25,0,Air,0,0,,,,,355,,,,,,221,13.9
12,85,0,0,0,0,0,0,0,0,0,3,0,0,0,Wire,96,25,0,Air,0,0,25,0,Air,0,0,,,1.59,515.66,992,,,,,,,31.06
12,85,0,0,0,0,0,0,0,0,0,3,0,0,0,Wire,96,500,1,Hydrogen,360,0,25,0,Air,0,0,,,1.62,427.33,992,,,,,,,31.06
12,85,0,0,0,0,0,0,0,0,0,3,0,0,0,Wire,96,600,1,Hydrogen,360,0,25,0,Air,0,0,,,1.61,791.8,992,,,,,,,31.06
12,85,0,0,0,0,0,0,0,0,0,3,0,0,0,Wire,96,650,1,Hydrogen,360,0,25,0,Air,0,0,,,1.65,1309.05,992,,,,,,,31.06
12,85,0,0,0,0,0,0,0,0,0,3,0,0,0,Wire,96,700,1,Hydrogen,360,0,25,0,Air,0,0,,,1.6,1664.76,992,,,,,,,31.06
12,85,0,0,0,0,0,0,0,0,0,3,0,0,0,Wire,96,750,1,Hydrogen,360,0,25,0,Air,0,0,,,1.63,1538.23,992,,,,,,,31.06
12,85,0,0,0,0,0,0,0,0,0,3,0,0,0,Wire,96,800,1,Hydrogen,360,0,25,0,Air,0,0,,,1.62,1422.85,992,,,,,,,31.06
12,85,0,0,0,0,0,0,0,0,0,3,0,0,0,Wire,96,900,1,Hydrogen,360,0,25,0,Air,0,0,,,1.6,1131.59,992,,,,,,,31.06
12,85,0,0,0,0,0,0,0,0,0,3,0,0,0,Wire,96,1000,1,Hydrogen,360,0,25,0,Air,0,0,,,1.59,642.19,992,,,,,,,31.06
12,85,0,0,0,0,0,0,0,0,0,3,0,0,0,Wire,96,1100,1,Hydrogen,360,0,25,0,Air,0,0,,,1.59,90.72,992,,,,,,,31.06
11.5,82.5,0,0,0,0,0,0,0,0,0,0,0,6,0,Ingot,0,25,0,Vacuum,360,0,25,0,Air,0,0,,,1.2,,951,,,,,,,28.15
11.5,82.5,0,0,0,0,0,0,0,0,0,0,0,6,0,Ingot,0,600,2,Vacuum,360,0,600,2,Vacuum,360,0,,,1.2,756.78,951,,,,,,,28.15
11.5,82.5,0,0,0,0,0,0,0,0,0,0,0,6,0,Ingot,0,700,2,Vacuum,360,0,700,2,Vacuum,360,0,,,1.2,1514.36,951,,,,,,,28.15
11.5,82.5,0,0,0,0,0,0,0,0,0,0,0,6,0,Ingot,0,800,2,Vacuum,360,0,800,2,Vacuum,360,0,,,1.2,2580.7,951,,,,,,,28.15
11.5,82.5,0,0,0,0,0,0,0,0,0,0,0,6,0,Ingot,0,900,2,Vacuum,360,0,900,2,Vacuum,360,0,,,1.2,1418.87,951,,,,,,,28.15
11.5,80.5,0,0,0,0,0,0,0,0,0,0,0,8,0,Ingot,0,25,0,Vacuum,360,0,25,0,Air,0,0,,,0.82,,953,,,,,,,27.78
11.5,80.5,0,0,0,0,0,0,0,0,0,0,0,8,0,Ingot,0,600,2,Vacuum,360,0,600,2,Vacuum,360,0,,,0.82,1559.72,953,,,,,,,27.78
11.5,80.5,0,0,0,0,0,0,0,0,0,0,0,8,0,Ingot,0,700,2,Vacuum,360,0,700,2,Vacuum,360,0,,,0.82,2228.17,953,,,,,,,27.78
11.5,80.5,0,0,0,0,0,0,0,0,0,0,0,8,0,Ingot,0,800,2,Vacuum,360,0,800,2,Vacuum,360,0,,,0.82,4695.07,953,,,,,,,27.78
11.5,80.5,0,0,0,0,0,0,0,0,0,0,0,8,0,Ingot,0,900,2,Vacuum,360,0,900,2,Vacuum,360,0,,,0.82,1536.64,953,,,,,,,27.78
11.25,78.75,0,0,0,0,0,0,0,0,0,0,0,10,0,Ingot,0,25,0,Vacuum,360,0,25,0,Air,0,0,,,0.67,,938,,,,,,,27.48
11.25,78.75,0,0,0,0,0,0,0,0,0,0,0,10,0,Ingot,0,600,2,Vacuum,360,0,600,2,Vacuum,360,0,,,0.67,1909.86,938,,,,,,,27.48
11.25,78.75,0,0,0,0,0,0,0,0,0,0,0,10,0,Ingot,0,700,2,Vacuum,360,0,700,2,Vacuum,360,0,,,0.67,2228.17,938,,,,,,,27.48
11.25,78.75,0,0,0,0,0,0,0,0,0,0,0,10,0,Ingot,0,800,2,Vacuum,360,0,800,2,Vacuum,360,0,,,0.67,3798.23,938,,,,,,,27.48
11.25,78.75,0,0,0,0,0,0,0,0,0,0,0,10,0,Ingot,0,900,2,Vacuum,360,0,900,2,Vacuum,360,0,,,0.67,1536.64,938,,,,,,,27.48
12.25,85.75,0,0,0,0,0,0,0,0,0,0,0,2,0,Wire,94,25,0,Vacuum,360,0,25,0,Air,0,0,,,1.61,498.95,998,,,,,,,28.65
12.25,85.75,0,0,0,0,0,0,0,0,0,0,0,2,0,Wire,94,600,2,Vacuum,360,0,25,0,Air,0,0,,,1.61,553.86,998,,,,,,,28.65
12.25,85.75,0,0,0,0,0,0,0,0,0,0,0,2,0,Wire,94,650,2,Vacuum,360,0,25,0,Air,0,0,,,1.61,682.77,998,,,,,,,28.65
12.25,85.75,0,0,0,0,0,0,0,0,0,0,0,2,0,Wire,94,750,2,Vacuum,360,0,25,0,Air,0,0,,,1.61,442.45,998,,,,,,,28.65
12,85,0,0,0,0,0,0,0,0,0,0,0,3,0,Wire,96,25,0,Vacuum,360,0,25,0,Air,0,0,,,1.54,498.95,992,,,,,,,28.55
12,85,0,0,0,0,0,0,0,0,0,0,0,3,0,Wire,96,600,2,Vacuum,360,0,25,0,Air,0,0,,,1.54,1106.92,992,,,,,,,28.55
12,85,0,0,0,0,0,0,0,0,0,0,0,3,0,Wire,96,625,2,Vacuum,360,0,25,0,Air,0,0,,,1.54,1193.66,992,,,,,,,28.55
12,85,0,0,0,0,0,0,0,0,0,0,0,3,0,Wire,96,650,2,Vacuum,360,0,25,0,Air,0,0,,,1.54,1235.84,992,,,,,,,28.55
12,85,0,0,0,0,0,0,0,0,0,0,0,3,0,Wire,96,700,2,Vacuum,360,0,25,0,Air,0,0,,,1.54,708.24,992,,,,,,,28.55
12,84,0,0,0,0,0,0,0,0,0,0,0,4,0,Wire,94,25,0,Vacuum,360,0,25,0,Air,0,0,,,1.46,498.95,983,,,,,,,28.36
12,84,0,0,0,0,0,0,0,0,0,0,0,4,0,Wire,94,600,2,Vacuum,360,0,25,0,Air,0,0,,,1.46,1230.27,983,,,,,,,28.36
12,84,0,0,0,0,0,0,0,0,0,0,0,4,0,Wire,94,650,2,Vacuum,360,0,25,0,Air,0,0,,,1.46,1788.9,983,,,,,,,28.36
12,84,0,0,0,0,0,0,0,0,0,0,0,4,0,Wire,94,700,2,Vacuum,360,0,25,0,Air,0,0,,,1.46,1591.55,983,,,,,,,28.36
12,84,0,0,0,0,0,0,0,0,0,0,0,4,0,Wire,94,750,2,Vacuum,360,0,25,0,Air,0,0,,,1.46,704.26,983,,,,,,,28.36
11.75,82.25,0,0,0,0,0,0,0,0,0,0,0,6,0,Wire,94,25,2,Vacuum,360,0,25,0,Air,0,0,,,1.2,750.42,968,,,,,,,28.07
11.75,82.25,0,0,0,0,0,0,0,0,0,0,0,6,0,Wire,94,600,2,Vacuum,360,0,25,0,Air,0,0,,,1.2,2785.21,968,,,,,,,28.07
11.75,82.25,0,0,0,0,0,0,0,0,0,0,0,6,0,Wire,94,650,2,Vacuum,360,0,25,0,Air,0,0,,,1.2,3373.29,968,,,,,,,28.07
11.75,82.25,0,0,0,0,0,0,0,0,0,0,0,6,0,Wire,94,700,2,Vacuum,360,0,25,0,Air,0,0,,,1.2,3196.63,968,,,,,,,28.07
11.75,82.25,0,0,0,0,0,0,0,0,0,0,0,6,0,Wire,94,750,2,Vacuum,360,0,25,0,Air,0,0,,,1.2,2821.82,968,,,,,,,28.07
11.75,82.25,0,0,0,0,0,0,0,0,0,0,0,6,0,Wire,94,800,2,Vacuum,360,0,25,0,Air,0,0,,,1.2,1307.46,968,,,,,,,28.07
48.94,48.75,0,1.9,0,0,0,0.05,0.01,0,0,0.3,0,0,0.05,Sheet,,704,1,Vacuum,360,0,25,0,Air,0,0,,1130,2.37,,970,,,,,,,23.25
48.94,48.75,0,1.9,0,0,0,0.05,0.01,0,0,0.3,0,0,0.05,Sheet,,720,1,Vacuum,360,0,25,0,Air,0,0,,1680,2.4,,970,,,,,,,23.25
48.94,48.75,0,1.9,0,0,0,0.05,0.01,0,0,0.3,0,0,0.05,Sheet,,720,2,Vacuum,360,0,25,0,Air,0,0,,2800,2.43,,970,,,,,,,23.25
48.94,48.75,0,1.9,0,0,0,0.05,0.01,0,0,0.3,0,0,0.05,Sheet,,732,1,Vacuum,360,0,25,0,Air,0,0,,2330,2.4,,970,,,,,,,23.25
49,49,0,2,0,0,0,0,0,0,0,0,0,0,0,Sheet,90,820,2,Hydrogen,,0,25,0,Air,0,0,,4455,2.13,171.49,970,,,,398.9,,,23.35
49,49,0,2,0,0,0,0,0,0,0,0,0,0,0,Sheet,90,820,2,Hydrogen,,0,25,0,Air,0,0,,5546,2.13,144.04,970,,,,399.4,,,23.35
49,49,0,2,0,0,0,0,0,0,0,0,0,0,0,Sheet,90,820,2,Hydrogen,,0,25,0,Air,0,0,,6697,2.13,130.51,970,,,,399.9,,,23.35
49,49,0,2,0,0,0,0,0,0,0,0,0,0,0,Sheet,90,820,2,Hydrogen,,0,25,0,Air,0,0,,7546,2.13,116.98,970,,,,348.8,,,23.35
49,49,0,2,0,0,0,0,0,0,0,0,0,0,0,Sheet,90,820,2,Hydrogen,,0,25,0,Air,0,0,,9273,2.13,109.82,970,,,,,,,23.35
49,49,0,2,0,0,0,0,0,0,0,0,0,0,0,Sheet,90,820,2,Hydrogen,,0,25,0,Air,0,0,,9818,2.13,102.65,970,,,,310.2,,,23.35
49,49,0,2,0,0,0,0,0,0,0,0,0,0,0,Sheet,90,820,2,Hydrogen,,0,25,0,Air,0,0,,11940,2.22,96.29,970,,,,258,,,23.35
49,49,0,2,0,0,0,0,0,0,0,0,0,0,0,Sheet,90,820,2,Hydrogen,,0,600,0.083,Hydrogen,360,0,,,2.19,134.49,970,,,,,,,23.35
49,49,0,2,0,0,0,0,0,0,0,0,0,0,0,Sheet,90,820,2,Hydrogen,,0,600,0.167,Hydrogen,360,0,,,2.18,162.34,970,,,,,,,23.35
49,49,0,2,0,0,0,0,0,0,0,0,0,0,0,Sheet,90,820,2,Hydrogen,,0,600,0.333,Hydrogen,360,0,,,2.16,163.93,970,,,,,,,23.35
49,49,0,2,0,0,0,0,0,0,0,0,0,0,0,Sheet,90,820,2,Hydrogen,,0,600,0.5,Hydrogen,360,0,,,2.15,163.93,970,,,,,,,23.35
49,49,0,2,0,0,0,0,0,0,0,0,0,0,0,Sheet,90,820,2,Hydrogen,,0,600,0.75,Hydrogen,360,0,,,2.14,196.56,970,,,,,,,23.35
49,49,0,2,0,0,0,0,0,0,0,0,0,0,0,Sheet,90,820,2,Hydrogen,,0,600,1,Hydrogen,360,0,,,2.13,194.96,970,,,,,,,23.35
49,49,0,2,0,0,0,0,0,0,0,0,0,0,0,Sheet,90,820,2,Hydrogen,,0,600,1.25,Hydrogen,360,0,,,2.11,196.56,970,,,,,,,23.35
49,49,0,2,0,0,0,0,0,0,0,0,0,0,0,Sheet,90,820,2,Hydrogen,,0,600,1.5,Hydrogen,360,0,,,2.1,196.56,970,,,,,,,23.35
49,49,0,2,0,0,0,0,0,0,0,0,0,0,0,Sheet,90,820,2,Hydrogen,,0,600,1.667,Hydrogen,360,0,,,2.09,196.56,970,,,,,,,23.35
49,49,0,2,0,0,0,0,0,0,0,0,0,0,0,Sheet,90,820,2,Hydrogen,,0,600,1.917,Hydrogen,360,0,,,2.07,196.56,970,,,,,,,23.35
49,49,0,2,0,0,0,0,0,0,0,0,0,0,0,Sheet,90,820,2,Hydrogen,,0,600,2.083,Hydrogen,360,0,,,2.07,228.39,970,,,,,,,23.35
49,49,0,2,0,0,0,0,0,0,0,0,0,0,0,Sheet,90,820,2,Hydrogen,,0,600,2.333,Hydrogen,360,0,,,2.05,215.65,970,,,,,,,23.35
49,49,0,2,0,0,0,0,0,0,0,0,0,0,0,Sheet,90,820,2,Hydrogen,,0,600,2.5,Hydrogen,360,0,,,2.06,228.39,970,,,,,,,23.35
49,49,0,2,0,0,0,0,0,0,0,0,0,0,0,Sheet,90,820,2,Hydrogen,,0,25,0,Air,0,0,,15667,2.13,89.13,970,,,,,,,23.35
49,49,0,2,0,0,0,0,0,0,0,0,0,0,0,Sheet,90,820,2,Hydrogen,,0,25,0,Air,0,0,,20940,2.13,75.6,970,,,,,,,23.35
73,27,0,0,0,0,0,0,0,0,0,0,0,0,0,Sheet,90,820,2,Hydrogen,,0,25,0,Air,0,0,,6903,2.15,,958,,,,416.2,,,9.51
73,27,0,0,0,0,0,0,0,0,0,0,0,0,0,Sheet,90,820,2,Hydrogen,,0,25,0,Air,0,0,,7121,2.15,,958,,,,378.9,,,9.51
73,27,0,0,0,0,0,0,0,0,0,0,0,0,0,Sheet,90,820,2,Hydrogen,,0,25,0,Air,0,0,,7555,2.15,,958,,,,368.8,,,9.51
73,27,0,0,0,0,0,0,0,0,0,0,0,0,0,Sheet,90,820,2,Hydrogen,,0,25,0,Air,0,0,,8262,2.15,,958,,,,358.5,,,9.51
73,27,0,0,0,0,0,0,0,0,0,0,0,0,0,Sheet,90,820,2,Hydrogen,,0,25,0,Air,0,0,,10688,2.15,,958,,,,357.7,,,9.51
73,27,0,0,0,0,0,0,0,0,0,0,0,0,0,Sheet,90,820,2,Hydrogen,,0,25,0,Air,0,0,,13240,2.15,,958,,,,337.6,,,9.51
48.85,48.85,0,2,0,0,0,0,0,0,0,0.3,0,0,0,Sheet,90,820,2,Hydrogen,,0,25,0,Air,0,0,,,2.06,159.95,970,,,,,,,23.61
48.85,48.85,0,2,0,0,0,0,0,0,0,0.3,0,0,0,Sheet,90,820,2,Hydrogen,,0,600,0.083,Hydrogen,360,0,,,2.1,257.04,970,,,,,,,23.61
48.85,48.85,0,2,0,0,0,0,0,0,0,0.3,0,0,0,Sheet,90,820,2,Hydrogen,,0,600,0.167,Hydrogen,360,0,,,2.1,288.07,970,,,,,,,23.61
48.85,48.85,0,2,0,0,0,0,0,0,0,0.3,0,0,0,Sheet,90,820,2,Hydrogen,,0,600,0.333,Hydrogen,360,0,,,2.1,319.9,970,,,,,,,23.61
48.85,48.85,0,2,0,0,0,0,0,0,0,0.3,0,0,0,Sheet,90,820,2,Hydrogen,,0,600,0.5,Hydrogen,360,0,,,2.09,352.53,970,,,,,,,23.61
48.85,48.85,0,2,0,0,0,0,0,0,0,0.3,0,0,0,Sheet,90,820,2,Hydrogen,,0,600,0.75,Hydrogen,360,0,,,2.08,384.36,970,,,,,,,23.61
48.85,48.85,0,2,0,0,0,0,0,0,0,0.3,0,0,0,Sheet,90,820,2,Hydrogen,,0,600,1,Hydrogen,360,0,,,2.07,413.8,970,,,,,,,23.61
48.85,48.85,0,2,0,0,0,0,0,0,0,0.3,0,0,0,Sheet,90,820,2,Hydrogen,,0,600,1.25,Hydrogen,360,0,,,2.05,447.23,970,,,,,,,23.61
48.85,48.85,0,2,0,0,0,0,0,0,0,0.3,0,0,0,Sheet,90,820,2,Hydrogen,,0,600,1.5,Hydrogen,360,0,,,2.02,445.63,970,,,,,,,23.61
48.85,48.85,0,2,0,0,0,0,0,0,0,0.3,0,0,0,Sheet,90,820,2,Hydrogen,,0,600,1.667,Hydrogen,360,0,,,2.02,445.63,970,,,,,,,23.61
48.85,48.85,0,2,0,0,0,0,0,0,0,0.3,0,0,0,Sheet,90,820,2,Hydrogen,,0,600,1.917,Hydrogen,360,0,,,2,471.89,970,,,,,,,23.61
48.85,48.85,0,2,0,0,0,0,0,0,0,0.3,0,0,0,Sheet,90,820,2,Hydrogen,,0,600,2.083,Hydrogen,360,0,,,2.01,479.06,970,,,,,,,23.61
48.85,48.85,0,2,0,0,0,0,0,0,0,0.3,0,0,0,Sheet,90,820,2,Hydrogen,,0,600,2.333,Hydrogen,360,0,,,1.99,510.09,970,,,,,,,23.61
48.85,48.85,0,2,0,0,0,0,0,0,0,0.3,0,0,0,Sheet,90,820,2,Hydrogen,,0,600,2.5,Hydrogen,360,0,,,1.98,510.09,970,,,,,,,23.61
49,48.7,0,2,0,0,0,0,0,0,0,0.3,0,0,0,Sheet,,820,2,Hydrogen,30000,0,25,0,Air,0,0,BCC,2900,,286.48,,,,,,,,23.56
49,48.7,0,2,0,0,0,0,0,0,0,0.3,0,0,0,Sheet,,820,2,Hydrogen,90,0,25,0,Air,0,0,BCC,6000,,230.77,,,,,,,,23.56
49,48.7,0,2,0,0,0,0,0,0,0,0.3,0,0,0,Sheet,,820,2,Hydrogen,30,0,25,0,Air,0,0,BCC + 3.4%L12,8700,,175.07,,,,,,,,23.56
71.3,27,0.6,0,0,0.6,0,0.25,0,0,0,0,0,0,0.25,Sheet,,720,1.5,Hydrogen,177,0,25,0,Air,0,0,,,,0.0296,,,29.22,,,,,9.66
71.3,27,0.6,0,0,0.6,0,0.25,0,0,0,0,0,0,0.25,Sheet,,720,1.5,Hydrogen,177,0,500,100,Argon,,0,,,,0.0304,,,27.9,,,,,9.66
71.3,27,0.6,0,0,0.6,0,0.25,0,0,0,0,0,0,0.25,Sheet,,720,1.5,Hydrogen,177,0,500,1000,Argon,,0,,,,0.0317,,,22.74,,,,,9.66
71.3,27,0.6,0,0,0.6,0,0.25,0,0,0,0,0,0,0.25,Sheet,,720,1.5,Hydrogen,177,0,500,2000,Argon,,0,,,,0.0341,,,24.5,,,,,9.66
71.3,27,0.6,0,0,0.6,0,0.25,0,0,0,0,0,0,0.25,Sheet,,720,1.5,Hydrogen,177,0,500,5000,Argon,,0,,,,0.0367,,,25.54,,,,,9.66
49.2,48.75,0,1.9,0,0,0,0.05,0,0,0,0.05,0,0,0.05,Sheet,,720,1.5,Hydrogen,177,0,25,0,Air,0,0,,,,0.0218,,,56.16,,,,,22.99
49.2,48.75,0,1.9,0,0,0,0.05,0,0,0,0.05,0,0,0.05,Sheet,,720,1.5,Hydrogen,177,0,500,100,Argon,,0,,,,0.0155,,,54.24,,,,,22.99
49.2,48.75,0,1.9,0,0,0,0.05,0,0,0,0.05,0,0,0.05,Sheet,,720,1.5,Hydrogen,177,0,500,1000,Argon,,0,,,,0.0236,,,42.61,,,,,22.99
49.2,48.75,0,1.9,0,0,0,0.05,0,0,0,0.05,0,0,0.05,Sheet,,720,1.5,Hydrogen,177,0,500,2000,Argon,,0,,,,0.0253,,,40.3,,,,,22.99
49.2,48.75,0,1.9,0,0,0,0.05,0,0,0,0.05,0,0,0.05,Sheet,,720,1.5,Hydrogen,177,0,500,5000,Argon,,0,,,,0.0356,,,37.56,,,,,22.99
48.95,48.75,0,1.9,0,0,0,0.05,0,0,0,0.3,0,0,0.05,Sheet,,720,1.5,Hydrogen,177,0,25,0,Air,0,0,,,,0.0471,,,37.39,,,,,23.25
48.95,48.75,0,1.9,0,0,0,0.05,0,0,0,0.3,0,0,0.05,Sheet,,720,1.5,Hydrogen,177,0,500,100,Argon,,0,,,,0.0486,,,36.19,,,,,23.25
48.95,48.75,0,1.9,0,0,0,0.05,0,0,0,0.3,0,0,0.05,Sheet,,720,1.5,Hydrogen,177,0,500,1000,Argon,,0,,,,0.0581,,,37.39,,,,,23.25
48.95,48.75,0,1.9,0,0,0,0.05,0,0,0,0.3,0,0,0.05,Sheet,,720,1.5,Hydrogen,177,0,500,2000,Argon,,0,,,,0.0637,,,36.52,,,,,23.25
48.95,48.75,0,1.9,0,0,0,0.05,0,0,0,0.3,0,0,0.05,Sheet,,720,1.5,Hydrogen,177,0,500,5000,Argon,,0,,,,0.0806,,,35.8,,,,,23.25
49,49,0,2,0,0,0,0,0,0,0,0,0,0,0,Sheet,,600,2,,100,0,25,0,Air,0,0,,,2.329,2683.46,,,,,,,,23.35
49,49,0,2,0,0,0,0,0,0,0,0,0,0,0,Sheet,,610,2,,100,0,25,0,Air,0,0,,,2.33,2721.6,,,,,,,,23.35
49,49,0,2,0,0,0,0,0,0,0,0,0,0,0,Sheet,,620,2,,100,0,25,0,Air,0,0,,,2.332,2743.3,,,,,,,,23.35
49,49,0,2,0,0,0,0,0,0,0,0,0,0,0,Sheet,,630,2,,100,0,25,0,Air,0,0,,,2.333,2770.48,,,,,,,,23.35
49,49,0,2,0,0,0,0,0,0,0,0,0,0,0,Sheet,,640,2,,100,0,25,0,Air,0,0,,,2.335,2803.15,,,,,,,,23.35
49,49,0,2,0,0,0,0,0,0,0,0,0,0,0,Sheet,,650,2,,100,0,25,0,Air,0,0,,,2.337,2835.8,,,,1368.3,1065.4,5.1,,23.35
49,49,0,2,0,0,0,0,0,0,0,0,0,0,0,Sheet,,660,2,,100,0,25,0,Air,0,0,,,2.339,2868.47,,,,1348.3,1026.1,6,,23.35
49,49,0,2,0,0,0,0,0,0,0,0,0,0,0,Sheet,,670,2,,100,0,25,0,Air,0,0,,,2.342,2901.12,,,,1323,970.9,6.8,,23.35
49,49,0,2,0,0,0,0,0,0,0,0,0,0,0,Sheet,,680,2,,100,0,25,0,Air,0,0,,,2.345,2922.83,,,,1278.3,864.6,7.5,,23.35
49,49,0,2,0,0,0,0,0,0,0,0,0,0,0,Sheet,,690,2,,100,0,25,0,Air,0,0,,,2.347,2944.54,,,,1166.8,619.2,8,,23.35
49,49,0,2,0,0,0,0,0,0,0,0,0,0,0,Sheet,,700,2,,100,0,25,0,Air,0,0,,,2.35,1542.37,,,,879.2,520,8.2,,23.35
49,49,0,2,0,0,0,0,0,0,0,0,0,0,0,Sheet,,710,2,,100,0,25,0,Air,0,0,,,2.353,474.25,,,,797.5,461.3,8.3,,23.35
49,49,0,2,0,0,0,0,0,0,0,0,0,0,0,Sheet,,720,2,,100,0,25,0,Air,0,0,,,2.356,419.29,,,,756.4,418.4,8.3,,23.35
49,49,0,2,0,0,0,0,0,0,0,0,0,0,0,Sheet,,730,2,,100,0,25,0,Air,0,0,,,2.358,391.71,,,,734.6,387.8,8.3,,23.35
49,49,0,2,0,0,0,0,0,0,0,0,0,0,0,Sheet,,740,2,,100,0,25,0,Air,0,0,,,2.361,375.08,,,,719.9,360.8,8.1,,23.35
49,49,0,2,0,0,0,0,0,0,0,0,0,0,0,Sheet,,750,2,,100,0,25,0,Air,0,0,,,2.363,352.98,,,,706.9,340.8,7.9,,23.35
49,49,0,2,0,0,0,0,0,0,0,0,0,0,0,Sheet,,760,2,,100,0,25,0,Air,0,0,,,2.366,336.35,,,,697.5,327.8,7.8,,23.35
49,49,0,2,0,0,0,0,0,0,0,0,0,0,0,Sheet,,770,2,,100,0,25,0,Air,0,0,,,2.369,319.72,,,,691.6,320.1,7.5,,23.35
49,49,0,2,0,0,0,0,0,0,0,0,0,0,0,Sheet,,780,2,,100,0,25,0,Air,0,0,,,2.372,303.09,,,,685.7,314.2,7.3,,23.35
49,49,0,2,0,0,0,0,0,0,0,0,0,0,0,Sheet,,790,2,,100,0,25,0,Air,0,0,,,2.374,297.42,,,,681.5,304.7,7.1,,23.35
49,49,0,2,0,0,0,0,0,0,0,0,0,0,0,Sheet,,800,2,,100,0,25,0,Air,0,0,,,2.378,291.74,,,,675.6,300.6,6.8,,23.35
49,49,0,2,0,0,0,0,0,0,0,0,0,0,0,Sheet,,810,2,,100,0,25,0,Air,0,0,,,2.38,286.07,,,,669.7,298.2,6.5,,23.35
49,49,0,2,0,0,0,0,0,0,0,0,0,0,0,Sheet,,820,2,,100,0,25,0,Air,0,0,,,2.383,274.92,,,,,,,,23.35
49,49,0,2,0,0,0,0,0,0,0,0,0,0,0,Sheet,,830,2,,100,0,25,0,Air,0,0,,,2.386,280.19,,,,,,,,23.35
49,49,0,2,0,0,0,0,0,0,0,0,0,0,0,Sheet,,840,2,,100,0,25,0,Air,0,0,,,2.389,274.52,,,,,,,,23.35
49,49,0,2,0,0,0,0,0,0,0,0,0,0,0,Sheet,,850,2,,100,0,25,0,Air,0,0,,,2.393,279.79,,,,,,,,23.35
49,49,0,2,0,0,0,0,0,0,0,0,0,0,0,Sheet,,860,2,,100,0,25,0,Air,0,0,,,2.396,290.55,,,,,,,,23.35
49,49,0,2,0,0,0,0,0,0,0,0,0,0,0,Sheet,,870,2,,100,0,25,0,Air,0,0,,,2.399,290.35,,,,,,,,23.35
49,49,0,2,0,0,0,0,0,0,0,0,0,0,0,Sheet,,875,2,,100,0,25,0,Air,0,0,,,2.401,284.78,,,,,,,,23.35
46,48,4.5,1.5,0,0,0,0,0,0,0,0,0,0,0,Sheet,,600,2,,100,0,25,0,Air,0,0,,,2.156,4342.83,,,,1586.3,1537,,,21.94
46,48,4.5,1.5,0,0,0,0,0,0,0,0,0,0,0,Sheet,,610,2,,100,0,25,0,Air,0,0,,,2.158,4178.33,,,,1559.2,1488.8,3.8,,21.94
46,48,4.5,1.5,0,0,0,0,0,0,0,0,0,0,0,Sheet,,620,2,,100,0,25,0,Air,0,0,,,2.16,4002.89,,,,1535.7,1440.6,4.6,,21.94
46,48,4.5,1.5,0,0,0,0,0,0,0,0,0,0,0,Sheet,,630,2,,100,0,25,0,Air,0,0,,,2.162,3800.06,,,,1513.9,1390.7,5.4,,21.94
46,48,4.5,1.5,0,0,0,0,0,0,0,0,0,0,0,Sheet,,640,2,,100,0,25,0,Air,0,0,,,2.165,3569.85,,,,1492.2,1339,6.4,,21.94
46,48,4.5,1.5,0,0,0,0,0,0,0,0,0,0,0,Sheet,,650,2,,100,0,25,0,Air,0,0,,,2.169,3295.82,,,,1477.4,1290.8,7.5,,21.94
46,48,4.5,1.5,0,0,0,0,0,0,0,0,0,0,0,Sheet,,660,2,,100,0,25,0,Air,0,0,,,2.174,2983.47,,,,1459.2,1242.6,8.8,,21.94
46,48,4.5,1.5,0,0,0,0,0,0,0,0,0,0,0,Sheet,,670,2,,100,0,25,0,Air,0,0,,,2.181,2627.3,,,,1440.9,1194.5,10.3,,21.94
46,48,4.5,1.5,0,0,0,0,0,0,0,0,0,0,0,Sheet,,680,2,,100,0,25,0,Air,0,0,,,2.189,2271.13,,,,1426.2,1146.3,11.6,,21.94
46,48,4.5,1.5,0,0,0,0,0,0,0,0,0,0,0,Sheet,,690,2,,100,0,25,0,Air,0,0,,,2.2,1980.68,,,,1413.3,1103.4,12.9,,21.94
46,48,4.5,1.5,0,0,0,0,0,0,0,0,0,0,0,Sheet,,700,2,,100,0,25,0,Air,0,0,,,2.211,1734.04,,,,1398.5,1060.5,13.8,,21.94
46,48,4.5,1.5,0,0,0,0,0,0,0,0,0,0,0,Sheet,,710,2,,100,0,25,0,Air,0,0,,,2.22,1553.12,,,,1385.6,1019.4,14.5,,21.94
46,48,4.5,1.5,0,0,0,0,0,0,0,0,0,0,0,Sheet,,720,2,,100,0,25,0,Air,0,0,,,2.228,1432.44,,,,1374.4,980,14.9,,21.94
46,48,4.5,1.5,0,0,0,0,0,0,0,0,0,0,0,Sheet,,730,2,,100,0,25,0,Air,0,0,,,2.233,1344.62,,,,1363.2,945.9,15.2,,21.94
46,48,4.5,1.5,0,0,0,0,0,0,0,0,0,0,0,Sheet,,740,2,,100,0,25,0,Air,0,0,,,2.236,1289.65,,,,1355.5,911.8,15.5,,21.94
46,48,4.5,1.5,0,0,0,0,0,0,0,0,0,0,0,Sheet,,750,2,,100,0,25,0,Air,0,0,,,2.238,1267.55,,,,1353.1,879.5,16,,21.94
46,48,4.5,1.5,0,0,0,0,0,0,0,0,0,0,0,Sheet,,760,2,,100,0,25,0,Air,0,0,,,2.236,1294.73,,,,1354.2,847.2,16.7,,21.94
46,48,4.5,1.5,0,0,0,0,0,0,0,0,0,0,0,Sheet,,770,2,,100,0,25,0,Air,0,0,,,2.233,1365.72,,,,1358.8,813.1,17.6,,21.94
46,48,4.5,1.5,0,0,0,0,0,0,0,0,0,0,0,Sheet,,780,2,,100,0,25,0,Air,0,0,,,2.226,1458.63,,,,1367,787.8,18.4,,21.94
46,48,4.5,1.5,0,0,0,0,0,0,0,0,0,0,0,Sheet,,790,2,,100,0,25,0,Air,0,0,,,2.214,1595.34,,,,1376.9,760.7,19,,21.94
46,48,4.5,1.5,0,0,0,0,0,0,0,0,0,0,0,Sheet,,800,2,,100,0,25,0,Air,0,0,,,2.197,1775.86,,,,1386.8,737.2,19.5,,21.94
46,48,4.5,1.5,0,0,0,0,0,0,0,0,0,0,0,Sheet,,810,2,,100,0,25,0,Air,0,0,,,2.176,1989.24,,,,1395,713.7,19.5,,21.94
46,48,4.5,1.5,0,0,0,0,0,0,0,0,0,0,0,Sheet,,820,2,,100,0,25,0,Air,0,0,,,2.15,2230.01,,,,1401.4,690.1,19.3,,21.94
46,48,4.5,1.5,0,0,0,0,0,0,0,0,0,0,0,Sheet,,830,2,,100,0,25,0,Air,0,0,,,2.123,2476.25,,,,1406,671.9,18.8,,21.94
46,48,4.5,1.5,0,0,0,0,0,0,0,0,0,0,0,Sheet,,840,2,,100,0,25,0,Air,0,0,,,2.096,2738.92,,,,1412.4,653.6,18,,21.94
46,48,4.5,1.5,0,0,0,0,0,0,0,0,0,0,0,Sheet,,850,2,,100,0,25,0,Air,0,0,,,2.068,2990.64,,,,1411.8,633.6,17.1,,21.94
46,48,4.5,1.5,0,0,0,0,0,0,0,0,0,0,0,Sheet,,860,2,,100,0,25,0,Air,0,0,,,2.041,3253.31,,,,1411.2,615.4,16.2,,21.94
46,48,4.5,1.5,0,0,0,0,0,0,0,0,0,0,0,Sheet,,870,2,,100,0,25,0,Air,0,0,,,2.013,3505.03,,,,1408.8,595.4,15.1,,21.94
46,48,4.5,1.5,0,0,0,0,0,0,0,0,0,0,0,Sheet,,875,2,,100,0,25,0,Air,0,0,,,2,3636.36,,,,1410.2,586.3,14.7,,21.94
51,48.4,0,0,0,0,0,0,0,0,0,0.6,0,0,0,Sheet,75,850,2,Argon,360,0,25,0,Air,0,0,,,2.34,355,,,,,,,,17.17
50.7,48.1,0,0,0,0,0,0,0,0,0,1.2,0,0,0,Sheet,75,850,2,Argon,360,0,25,0,Air,0,0,,,2.29,470,,,,,,,,17.72
50.4,47.8,0,0,0,0,0,0,0,0,0,1.8,0,0,0,Sheet,75,850,2,Argon,360,0,25,0,Air,0,0,,,2.2,665,,,,,,,,18.26
51,48.4,0,0,0,0,0,0,0,0,0,0.6,0,0,0,Sheet,75,760,2,Argon,360,0,25,0,Air,0,0,,,2.32,300,,,,,,,,17.17
50.7,48.1,0,0,0,0,0,0,0,0,0,1.2,0,0,0,Sheet,75,760,2,Argon,360,0,25,0,Air,0,0,,,2.24,425,,,,,,,,17.72
50.4,47.8,0,0,0,0,0,0,0,0,0,1.8,0,0,0,Sheet,75,760,2,Argon,360,0,25,0,Air,0,0,,,2.12,610,,,,,,,,18.26
48,48,0,4,0,0,0,0,0,0,0,0,0,0,0,Sheet,75,760,2,Argon,360,0,25,0,Air,0,0,,,2.01,990,,,,,,,,29.67
47,47,0,6,0,0,0,0,0,0,0,0,0,0,0,Sheet,75,550,2,Argon,360,0,25,0,Air,0,0,,,1.66,3930,,,,,,,,36.03
49,49,0,2,0,0,0,0,0,0,0,0,0,0,0,Sheet,90,760,3,Argon,360,0,25,0,Air,0,0,,,2.32,95,,,,,,,,23.35
49,49,0,2,0,0,0,0,0,0,0,0,0,0,0,Sheet,90,850,4,Argon,360,0,25,0,Air,0,0,,,2.35,90,,,,,,,,23.35
49.97,47,0,2.14,0,0,0,0.03,0.62,0,0,0.17,0,0,0.08,Sheet,,640,1,Hydrogen,15000,0,25,0,Air,0,0,,,,1003.63,,660,,1594.9,1298.7,15.7,,23.46
49.97,47,0,2.14,0,0,0,0.03,0.62,0,0,0.17,0,0,0.08,Sheet,,660,1,Hydrogen,15000,0,25,0,Air,0,0,,,,862.26,,798,,1421.4,1072.8,19.4,,23.46
49.97,47,0,2.14,0,0,0,0.03,0.62,0,0,0.17,0,0,0.08,Sheet,,680,1,Hydrogen,15000,0,25,0,Air,0,0,,,,808.87,,954,,1327.2,900,20.3,,23.46
49.97,47,0,2.14,0,0,0,0.03,0.62,0,0,0.17,0,0,0.08,Sheet,,700,1,Hydrogen,15000,0,25,0,Air,0,0,,,,637.77,,1128,,1217,812.7,21.6,,23.46
49.97,47,0,2.14,0,0,0,0.03,0.62,0,0,0.17,0,0,0.08,Sheet,,720,1,Hydrogen,15000,0,25,0,Air,0,0,,,,458.36,,1344,,1179.1,638,22.4,,23.46
49.97,47,0,2.14,0,0,0,0.03,0.62,0,0,0.17,0,0,0.08,Sheet,,740,1,Hydrogen,15000,0,25,0,Air,0,0,,,,226.62,,3408,,770.9,485.1,8.8,,23.46
49.97,47,0,2.14,0,0,0,0.03,0.62,0,0,0.17,0,0,0.08,Sheet,,760,1,Hydrogen,15000,0,25,0,Air,0,0,,,,208.91,,3318,,826,524.1,9.2,,23.46
49.97,47,0,2.14,0,0,0,0.03,0.62,0,0,0.17,0,0,0.08,Sheet,,780,1,Hydrogen,15000,0,25,0,Air,0,0,,,,194.76,,3288,,844.9,463.3,11.1,,23.46
49.97,47,0,2.14,0,0,0,0.03,0.62,0,0,0.17,0,0,0.08,Sheet,,800,1,Hydrogen,15000,0,25,0,Air,0,0,,,,158.02,,4704,,814.4,516.5,9,,23.46
53.85,40,0,5,0.5,0,0,0,0.15,0,0,0.5,0,0,0,Sheet,88.5,950,0.083,,4320000,0,25,0,Air,0,0,,,,,,,,,,,356,31.22
53.85,40,0,5,0.5,0,0,0,0.15,0,0,0.5,0,0,0,Sheet,88.5,950,0.083,,4320000,0,600,0.2,,3600,0,,,,,,,,,,,535,31.22
53.85,40,0,5,0.5,0,0,0,0.15,0,0,0.5,0,0,0,Sheet,88.5,950,0.083,,4320000,0,600,0.5,,3600,0,,,,,,,,,,,548,31.22
53.85,40,0,5,0.5,0,0,0,0.15,0,0,0.5,0,0,0,Sheet,88.5,950,0.083,,3600,0,600,1,,3600,0,,,,4718.94,,,,,,,,31.22
53.85,40,0,5,0.5,0,0,0,0.15,0,0,0.5,0,0,0,Sheet,88.5,950,0.083,,4320000,0,600,1,,3600,0,,,,4408.59,,,74.72,1856,1482,8.9,560,31.22
53.85,40,0,5,0.5,0,0,0,0.15,0,0,0.5,0,0,0,Sheet,88.5,950,0.167,,4320000,0,600,1,,3600,0,,,,3962.96,,,,,,,,31.22
53.85,40,0,5,0.5,0,0,0,0.15,0,0,0.5,0,0,0,Sheet,88.5,950,0.083,,4320000,0,650,1,,3600,0,,,,3143.31,,,,,,,,31.22
53.85,40,0,5,0.5,0,0,0,0.15,0,0,0.5,0,0,0,Sheet,88.5,950,0.083,,4320000,0,675,1,,3600,0,,,,2673.8,,,,,,,538,31.22
53.85,40,0,5,0.5,0,0,0,0.15,0,0,0.5,0,0,0,Sheet,88.5,950,0.083,,4320000,0,600,3,,3600,0,,,,,,,,,,,557,31.22
53.85,40,0,5,0.5,0,0,0,0.15,0,0,0.5,0,0,0,Sheet,88.5,950,0.083,,4320000,0,600,5,,3600,0,,,,,,,,,,,542,31.22
53.85,40,0,5,0.5,0,0,0,0.15,0,0,0.5,0,0,0,Sheet,88.5,950,0.083,,4320000,0,600,10,,3600,0,,,,,,,,,,,533,31.22
53.85,40,0,5,0.5,0,0,0,0.15,0,0,0.5,0,0,0,Sheet,88.5,950,0.083,,4320000,0,600,20,,3600,0,,,,,,,,1907,1516,8.7,533,31.22
53.85,40,0,5,0.5,0,0,0,0.15,0,0,0.5,0,0,0,Sheet,88.5,950,0.083,,4320000,0,600,100,,3600,0,,,,,,,,,,,539,31.22
53.85,40,0,5,0.5,0,0,0,0.15,0,0,0.5,0,0,0,Sheet,88.5,925,1,,4320000,0,25,0,Air,0,0,,,,,,,,,,,346,31.22
53.85,40,0,5,0.5,0,0,0,0.15,0,0,0.5,0,0,0,Sheet,88.5,925,1,,4320000,0,600,0.2,,3600,0,,,,,,,,,,,535,31.22
53.85,40,0,5,0.5,0,0,0,0.15,0,0,0.5,0,0,0,Sheet,88.5,925,1,,4320000,0,600,0.5,,3600,0,,,,,,,,,,,571,31.22
53.85,40,0,5,0.5,0,0,0,0.15,0,0,0.5,0,0,0,Sheet,88.5,925,1,,3600,0,600,1,,3600,0,,,,4106.2,,,,,,,,31.22
53.85,40,0,5,0.5,0,0,0,0.15,0,0,0.5,0,0,0,Sheet,88.5,925,1,,4320000,0,600,1,,3600,0,,,,3596.9,,,71.47,1893,1491,10.2,589,31.22
53.85,40,0,5,0.5,0,0,0,0.15,0,0,0.5,0,0,0,Sheet,88.5,925,1,,4320000,0,625,1,,3600,0,,,,3405.92,,,,,,,574,31.22
53.85,40,0,5,0.5,0,0,0,0.15,0,0,0.5,0,0,0,Sheet,88.5,925,1,,4320000,0,650,1,,3600,0,,,,2960.28,,,,,,,,31.22
53.85,40,0,5,0.5,0,0,0,0.15,0,0,0.5,0,0,0,Sheet,88.5,925,1,,4320000,0,675,1,,3600,0,,,,2729.51,,,,,,,485,31.22
53.85,40,0,5,0.5,0,0,0,0.15,0,0,0.5,0,0,0,Sheet,88.5,925,1,,4320000,0,600,3,,3600,0,,,,,,,,,,,588,31.22
53.85,40,0,5,0.5,0,0,0,0.15,0,0,0.5,0,0,0,Sheet,88.5,925,1,,4320000,0,600,5,,3600,0,,,,,,,,,,,570,31.22
53.85,40,0,5,0.5,0,0,0,0.15,0,0,0.5,0,0,0,Sheet,88.5,925,1,,4320000,0,600,10,,3600,0,,,,,,,,,,,559,31.22
53.85,40,0,5,0.5,0,0,0,0.15,0,0,0.5,0,0,0,Sheet,88.5,925,1,,4320000,0,600,20,,3600,0,,,,3111.48,,,,,,,554,31.22
53.85,40,0,5,0.5,0,0,0,0.15,0,0,0.5,0,0,0,Sheet,88.5,925,1,,4320000,0,625,20,,3600,0,,,,3023.94,,,,,,,,31.22
53.85,40,0,5,0.5,0,0,0,0.15,0,0,0.5,0,0,0,Sheet,88.5,925,1,,4320000,0,650,20,,3600,0,,,,2801.13,,,,,,,,31.22
53.85,40,0,5,0.5,0,0,0,0.15,0,0,0.5,0,0,0,Sheet,88.5,925,1,,4320000,0,600,100,,3600,0,,,,,,,,,,,552,31.22
53.85,40,0,5,0.5,0,0,0,0.15,0,0,0.5,0,0,0,Sheet,88.5,900,1,,4320000,0,600,1,,3600,0,,,,,,,,1796,1320,9.9,,31.22
53.85,40,0,5,0.5,0,0,0,0.15,0,0,0.5,0,0,0,Sheet,88.5,900,3,,4320000,0,600,1,,3600,0,,,,2864.79,,,,,,,,31.22
53.85,40,0,5,0.5,0,0,0,0.15,0,0,0.5,0,0,0,Sheet,88.5,900,3,,4320000,0,650,1,,3600,0,,,,2530.56,,,,,,,,31.22
70,30,0,0,0,0,0,0,0,0,0,0,0,0,0,TF,0,25,0,Air,0,0,25,0,Air,0,0,,78.3,,990,,,,,,,,10.51
70.5,29.5,0,0,0,0,0,0,0,0,0,0,0,0,0,TF,0,25,0,Air,0,0,25,0,Air,0,0,,69,,983,,,,,,,,10.34
69.3,30.7,0,0,0,0,0,0,0,0,0,0,0,0,0,TF,0,25,0,Air,0,0,25,0,Air,0,0,,64.7,,915,,,,,,,,10.74
71.3,28.7,0,0,0,0,0,0,0,0,0,0,0,0,0,TF,0,25,0,Air,0,0,25,0,Air,0,0,,64.7,,823,,,,,,,,10.08
71.2,28.8,0,0,0,0,0,0,0,0,0,0,0,0,0,TF,0,25,0,Air,0,0,25,0,Air,0,0,,60,,851,,,,,,,,10.11
71.5,28.5,0,0,0,0,0,0,0,0,0,0,0,0,0,TF,0,25,0,Air,0,0,25,0,Air,0,0,,32.6,,473,,,,,,,,10.01
71.2,28.8,0,0,0,0,0,0,0,0,0,0,0,0,0,TF,0,25,0,Air,0,0,25,0,Air,0,0,,16.7,,442,,,,,,,,10.11
71.5,28.5,0,0,0,0,0,0,0,0,0,0,0,0,0,TF,0,25,0,Air,0,0,25,0,Air,0,0,,21.5,,581,,,,,,,,10.01
71.4,28.6,0,0,0,0,0,0,0,0,0,0,0,0,0,TF,0,25,0,Air,0,0,25,0,Air,0,0,,50.9,,819,,,,,,,,10.04
12,88,0,0,0,0,0,0,0,0,0,0,0,0,0,TF,0,25,0,Air,0,0,25,0,Air,0,0,,45.8,1.91,1313,,,,,,,,29.1
27,73,0,0,0,0,0,0,0,0,0,0,0,0,0,TF,0,25,0,Air,0,0,25,0,Air,0,0,,51.9,1.98,1537,,,,,,,,24.4
37.4,62.6,0,0,0,0,0,0,0,0,0,0,0,0,0,TF,0,25,0,Air,0,0,25,0,Air,0,0,,28.7,2.11,974,,,,,,,,21.1
49,51,0,0,0,0,0,0,0,0,0,0,0,0,0,TF,0,25,0,Air,0,0,25,0,Air,0,0,,20.4,2.18,978,,,,,,,,17.37
56.5,43.5,0,0,0,0,0,0,0,0,0,0,0,0,0,TF,0,25,0,Air,0,0,25,0,Air,0,0,,37.2,2.33,529,,,,,,,,14.94
64.8,35.2,0,0,0,0,0,0,0,0,0,0,0,0,0,TF,0,25,0,Air,0,0,25,0,Air,0,0,,14.9,2.36,630,,,,,,,,12.22
72.5,27.5,0,0,0,0,0,0,0,0,0,0,0,0,0,TF,0,25,0,Air,0,0,25,0,Air,0,0,,24.6,2.11,555,,,,,,,,9.68
81.5,18.5,0,0,0,0,0,0,0,0,0,0,0,0,0,TF,0,25,0,Air,0,0,25,0,Air,0,0,,25.1,2.07,391,,,,,,,,6.68
89.9,10.1,0,0,0,0,0,0,0,0,0,0,0,0,0,TF,0,25,0,Air,0,0,25,0,Air,0,0,,23,2.03,489,,,,,,,,3.86
65.1,0,34.9,0,0,0,0,0,0,0,0,0,0,0,0,Sheet,0,25,0,Air,0,0,25,0,Air,0,0,BCC,,,,,,,692,,12.9,243,5.28
63.2,0,36.8,0,0,0,0,0,0,0,0,0,0,0,0,Sheet,0,25,0,Air,0,0,25,0,Air,0,0,BCC,,,,,,,704,,15.3,241,5.54
61.2,0,38.8,0,0,0,0,0,0,0,0,0,0,0,0,Sheet,0,25,0,Air,0,0,25,0,Air,0,0,BCC+FCC,,,,,,,730,,9.1,274,5.81
65.1,0,34.9,0,0,0,0,0,0,0,0,0,0,0,0,Sheet,0,300,1,Vacuum,0,0,25,0,Air,0,0,BCC+FCC,,,,,,,770,,9.6,260,5.28
63.2,0,36.8,0,0,0,0,0,0,0,0,0,0,0,0,Sheet,0,300,1,Vacuum,0,0,25,0,Air,0,0,BCC+FCC,,,,,,,823,,6.9,272,5.54
61.2,0,38.8,0,0,0,0,0,0,0,0,0,0,0,0,Sheet,0,300,1,Vacuum,0,0,25,0,Air,0,0,BCC+FCC,,,,,,,915,,4.8,328,5.81
65.1,0,34.9,0,0,0,0,0,0,0,0,0,0,0,0,Sheet,0,400,1,Vacuum,0,0,25,0,Air,0,0,BCC+FCC,,,,,,,812,,7.7,261,5.28
63.2,0,36.8,0,0,0,0,0,0,0,0,0,0,0,0,Sheet,0,400,1,Vacuum,0,0,25,0,Air,0,0,BCC+FCC,,,,,,,854,,7,269,5.54
61.2,0,38.8,0,0,0,0,0,0,0,0,0,0,0,0,Sheet,0,400,1,Vacuum,0,0,25,0,Air,0,0,BCC+FCC,,,,,,,871,,2.6,281,5.81
65.1,0,34.9,0,0,0,0,0,0,0,0,0,0,0,0,Sheet,0,500,1,Vacuum,0,0,25,0,Air,0,0,FCC,,,,,,,719,,12.5,222,5.28
63.2,0,36.8,0,0,0,0,0,0,0,0,0,0,0,0,Sheet,0,500,1,Vacuum,0,0,25,0,Air,0,0,FCC,,,,,,,720,,9.9,246,5.54
61.2,0,38.8,0,0,0,0,0,0,0,0,0,0,0,0,Sheet,0,500,1,Vacuum,0,0,25,0,Air,0,0,FCC,,,,,,,805,,5.8,269,5.81
65.1,0,34.9,0,0,0,0,0,0,0,0,0,0,0,0,Sheet,0,600,1,Vacuum,0,0,25,0,Air,0,0,FCC,,,,,,,479,,29.5,139,5.28
63.2,0,36.8,0,0,0,0,0,0,0,0,0,0,0,0,Sheet,0,600,1,Vacuum,0,0,25,0,Air,0,0,FCC,,,,,,,551,,27.7,190,5.54
61.2,0,38.8,0,0,0,0,0,0,0,0,0,0,0,0,Sheet,0,600,1,Vacuum,0,0,25,0,Air,0,0,FCC,,,,,,,560,,23.4,173,5.81
44,0,56,0,0,0,0,0,0,0,0,0,0,0,0,Sheet,0,25,0,Air,0,0,25,0,Air,0,0,,15,,,,,,1870,,5.5,,8.14
54,0,46,0,0,0,0,0,0,0,0,0,0,0,0,Sheet,0,25,0,Air,0,0,25,0,Air,0,0,,15,,,,,,1680,,6.4,,6.79
56,0,44,0,0,0,0,0,0,0,0,0,0,0,0,Sheet,0,25,0,Air,0,0,25,0,Air,0,0,,14,,,,,,1650,,15.8,,6.52
57,0,43,0,0,0,0,0,0,0,0,0,0,0,0,Sheet,0,25,0,Air,0,0,25,0,Air,0,0,,14,,,,,,1610,,12.2,,6.38
17,83,0,0,0,0,0,0,0,0,0,0,0,0,0,TF,0,25,0,Air,0,0,25,0,Air,0,0,FCC,40,1.28,2466.9,,,18,,,,,27.54
25,75,0,0,0,0,0,0,0,0,0,0,0,0,0,TF,0,25,0,Air,0,0,25,0,Air,0,0,FCC,38,1.52,2148.59,,,24,,,,,25.03
27,73,0,0,0,0,0,0,0,0,0,0,0,0,0,TF,0,25,0,Air,0,0,25,0,Air,0,0,FCC,35,1.68,2069.01,,,21,,,,,24.4
31,69,0,0,0,0,0,0,0,0,0,0,0,0,0,TF,0,25,0,Air,0,0,25,0,Air,0,0,BCC+FCC,20,1.98,2069.01,,,27,,,,,23.13
30,70,0,0,0,0,0,0,0,0,0,0,0,0,0,TF,0,25,0,Air,0,0,25,0,Air,0,0,BCC+FCC,18,2.05,1909.86,,,34.5,,,,,23.45
32,68,0,0,0,0,0,0,0,0,0,0,0,0,0,TF,0,25,0,Air,0,0,25,0,Air,0,0,BCC+FCC,15,2.1,1750.7,,,36,,,,,22.82
31,69,0,0,0,0,0,0,0,0,0,0,0,0,0,TF,0,25,0,Air,0,0,25,0,Air,0,0,BCC+FCC,12,2.05,1591.55,,,40.6,,,,,23.13
0,100,0,0,0,0,0,0,0,0,0,0,0,0,0,Sintered,0,25,0,Air,0,0,25,0,Air,0,0,HCP,,1.72,2228.17,1107.8,,9.82,,,,158,32.8
8.81,59.65,31.54,0,0,0,0,0,0,0,0,0,0,0,0,Sintered,0,25,0,Air,0,0,25,0,Air,0,0,HCP+FCC,,1.43,1289.16,947.8,,7.75,,,,125,24.11
13.18,39.65,47.17,0,0,0,0,0,0,0,0,0,0,0,0,Sintered,0,25,0,Air,0,0,25,0,Air,0,0,FCC,,1.3,1130,835.5,,8.87,,,,124,19.76
17.52,19.77,62.71,0,0,0,0,0,0,0,0,0,0,0,0,Sintered,0,25,0,Air,0,0,25,0,Air,0,0,FCC,,1.19,851.48,694.4,,10.46,,,,121,15.42
21.84,0,78.16,0,0,0,0,0,0,0,0,0,0,0,0,Sintered,0,25,0,Air,0,0,25,0,Air,0,0,FCC,,1.04,286.48,571.4,,14.76,,,,135,11.07
0,100,0,0,0,0,0,0,0,0,0,0,0,0,0,Sintered,0,900,10,Vacuum,360,0,25,0,Air,0,0,HCP,,1.67,2371.41,1107.8,,9.09,,,,117,32.8
8.81,59.65,31.54,0,0,0,0,0,0,0,0,0,0,0,0,Sintered,0,900,10,Vacuum,360,0,25,0,Air,0,0,FCC,,1.46,676.41,947.8,,7.54,,,,74,24.11
13.18,39.65,47.17,0,0,0,0,0,0,0,0,0,0,0,0,Sintered,0,900,10,Vacuum,360,0,25,0,Air,0,0,FCC,,1.34,405.85,835.5,,7.72,,,,79,19.76
17.52,19.77,62.71,0,0,0,0,0,0,0,0,0,0,0,0,Sintered,0,900,10,Vacuum,360,0,25,0,Air,0,0,FCC,,1.17,302.39,694.4,,8.68,,,,87,15.42
21.84,0,78.16,0,0,0,0,0,0,0,0,0,0,0,0,Sintered,0,900,10,Vacuum,360,0,25,0,Air,0,0,FCC,,1.09,63.66,571.4,,12.86,,,,105,11.07
30.6,69.4,0,0,0,0,0,0,0,0,0,0,0,0,0,AM,0,25,0,Air,0,0,25,0,Air,0,0,BCC,65,2.14,3199.01,934,,,,,,223,23.26
39.8,60.2,0,0,0,0,0,0,0,0,0,0,0,0,0,AM,0,25,0,Air,0,0,25,0,Air,0,0,BCC,65,2.15,4416.55,972,,,,,,250,20.33
55.5,44.5,0,0,0,0,0,0,0,0,0,0,0,0,0,AM,0,25,0,Air,0,0,25,0,Air,0,0,BCC,65,2.26,4432.47,991,,,,,,263,15.26
60.3,39.7,0,0,0,0,0,0,0,0,0,0,0,0,0,AM,0,25,0,Air,0,0,25,0,Air,0,0,BCC,65,2.32,3246.76,988,,,,,,240,13.7
70.1,29.9,0,0,0,0,0,0,0,0,0,0,0,0,0,AM,0,25,0,Air,0,0,25,0,Air,0,0,BCC,65,2.55,3111.48,990,,,,,,216,10.47
30.1,0,69.9,0,0,0,0,0,0,0,0,0,0,0,0,AM,0,25,0,Air,0,0,25,0,Air,0,0,FCC,95,1.29,437.68,603,,,,,,151,9.98
40.3,0,59.7,0,0,0,0,0,0,0,0,0,0,0,0,AM,0,25,0,Air,0,0,25,0,Air,0,0,FCC,95,1.38,358.1,608,,,,,,157,8.63
55,0,45,0,0,0,0,0,0,0,0,0,0,0,0,AM,0,25,0,Air,0,0,25,0,Air,0,0,FCC,95,1.69,389.93,580,,,,,,140,6.65
59.9,0,40.1,0,0,0,0,0,0,0,0,0,0,0,0,AM,0,25,0,Air,0,0,25,0,Air,0,0,"99.5% FCC, 0.5% BCC",95,1.72,493.38,558,,,,,,142,5.99
70.2,0,29.8,0,0,0,0,0,0,0,0,0,0,0,0,AM,0,25,0,Air,0,0,25,0,Air,0,0,"95.5% FCC, 4.5%BCC",95,1.73,628.66,397,,,,,,122,4.58
49.5,0,49.4,0,0,0,0.4,0.3,0,0,0,0,0,0,0.4,AM,0,25,0,Air,0,0,25,0,Air,0,0,FCC,100,,200,,1000,,,,,275,7.29
49.5,0,49.4,0,0,0,0.4,0.3,0,0,0,0,0,0,0.4,AM,0,1300,3,Vacuum,300,0,25,0,Air,0,0,FCC,100,,100,,3800,,,,,190,7.29
18.6,0,76.8,4.6,0,0,0,0,0,0,0,0,0,0,0,AM,0,25,0,Air,0,0,25,0,Air,0,0,FCC,,0.78,477.46,,,,,,,,25.95
20.2,0,76.7,0,3.1,0,0,0,0,0,0,0,0,0,0,AM,0,25,0,Air,0,0,25,0,Air,0,0,FCC,,0.9,389.93,,,,,,,,12.65
70,0,30,0,0,0,0,0,0,0,0,0,0,0,0,AM,0,25,0,Air,0,0,25,0,Air,0,0,FCC,,1.23,30,,,,,,,,4.61
70,0,30,0,0,0,0,0,0,0,0,0,0,0,0,AM,0,25,0,Air,0,0,25,0,Air,0,0,FCC+BCC(d),,1.7,26,,,,,,,,4.61
70,0,30,0,0,0,0,0,0,0,0,0,0,0,0,AM,0,25,0,Air,0,0,25,0,Air,0,0,FCC,,1.29,19,,,,,,,,4.61
70,0,30,0,0,0,0,0,0,0,0,0,0,0,0,AM,0,25,0,Air,0,0,25,0,Air,0,0,FCC+BCC(d),,1.56,21,,,,,,,,4.61
49.25,49.25,0,1.5,0,0,0,0,0,0,0,0,0,0,0,AM,0,25,0,Air,0,0,25,0,Air,0,0,,2,2.23,1013,,511,,,,,,21.77
49.25,49.25,0,1.5,0,0,0,0,0,0,0,0,0,0,0,AM,0,25,0,Air,0,0,25,0,Air,0,0,,2,2.24,966,,532,,,,,,21.77
49.25,49.25,0,1.5,0,0,0,0,0,0,0,0,0,0,0,AM,0,25,0,Air,0,0,25,0,Air,0,0,,2,2.21,1066,,512,,,,,,21.77
49.25,49.25,0,1.5,0,0,0,0,0,0,0,0,0,0,0,AM,0,838,2,Vacuum,123420,0,25,0,Air,0,0,,200,2.3,383,,1639,,,,,,21.77
49.25,49.25,0,1.5,0,0,0,0,0,0,0,0,0,0,0,AM,0,838,2,Vacuum,123420,0,25,0,Air,0,0,,200,2.28,351,,1733,,,,,,21.77
49.25,49.25,0,1.5,0,0,0,0,0,0,0,0,0,0,0,AM,0,838,2,Vacuum,123420,0,25,0,Air,0,0,,200,2.26,439,,1571,,,,,,21.77
